Repository: sadeghi313b/Mechanical-Engineering

File: Caterpillar/Bolts/سر سیلندر.md
# 7N-1961: 3/4''-16 x 8 1/2'' 12-Point Head Bolt

با سلام،

**Correct English:**  
**“Please briefly explain each test in the following table so I can understand what each one checks and how it is performed.”**

برای پیچ سرسیلندر **7N-1961**، مفهوم هر آزمون به‌صورت ساده و کاربردی این است:

|Test / Inspection|Brief explanation|
|---|---|
|**Chemical Analysis**|ترکیب شیمیایی فولاد با دستگاهی مثل OES بررسی می‌شود؛ یعنی درصد C, Mn, Cr, Mo و سایر عناصر اندازه‌گیری می‌شود تا مطمئن شویم فولاد انتخاب‌شده قابلیت رسیدن به خواص ASTM F2882 را دارد.|
|**Austenitic Grain Size**|یک نمونه متالوگرافی آماده می‌شود و اندازه دانه آستنیت قبلی زیر میکروسکوپ تعیین می‌شود. دانه خیلی درشت می‌تواند چقرمگی و مقاومت خستگی پیچ را کاهش دهد. عدد ASTM بالاتر یعنی دانه ریزتر؛ بنابراین `No. 5 or finer` یعنی 5، 6، 7 و بالاتر قابل قبول‌اند.|
|**Heat Treatment Records**|سوابق کوره بررسی می‌شود؛ شامل دمای Austenitizing، زمان نگهداری، نوع Quench، دمای Temper و زمان آن. هدف این است که فقط سختی نهایی اندازه‌گیری نشود، بلکه ثابت شود فرآیند حرارتی صحیح انجام شده است.|
|**Rockwell Hardness**|با دستگاه Rockwell سختی سطح پیچ اندازه‌گیری می‌شود. برای این پیچ محدوده هدف حدود `37–42 HRC` است. سختی کم می‌تواند نشانه استحکام ناکافی و سختی زیاد می‌تواند نشانه ترد شدن باشد.|
|**Full-size Wedge Tensile**|خود پیچ کامل داخل دستگاه کشش قرار می‌گیرد و زیر سر پیچ یک Washer گوه‌ای قرار می‌دهند تا علاوه بر کشش، مقداری خمش هم به ناحیه زیر Head وارد شود. پیچ باید بدون شکست نامناسب حداقل استحکام کششی مشخص‌شده را تحمل کند.|
|**Proof Load**|پیچ تا یک نیروی زیاد ولی پایین‌تر از محدوده تسلیم بارگذاری و سپس آزاد می‌شود. بعد از برداشتن نیرو نباید افزایش طول دائمی قابل توجه داشته باشد. این آزمون نشان می‌دهد پیچ Clamp Load بالا را بدون تغییر شکل دائمی تحمل می‌کند.|
|**Decarburization**|مقطع ریشه رزوه زیر میکروسکوپ یا با روش سختی بررسی می‌شود تا مشخص شود کربن سطح در کوره از بین نرفته باشد. Decarb باعث نرم شدن ریشه رزوه و کاهش شدید مقاومت Fatigue می‌شود.|
|**Carburization Check**|برعکس Decarburization، بررسی می‌شود که سطح پیچ بیش از حد کربن جذب نکرده باشد. Carburization اضافی می‌تواند یک لایه خیلی سخت و شکننده در سطح ایجاد کند.|
|**Surface Discontinuities**|سطح پیچ برای ترک، Seam، Fold، Lap، ترک فورج، ترک Quench و عیوب مشابه بررسی می‌شود. هدف جلوگیری از وجود ناپیوستگی‌هایی است که می‌توانند شروع ترک خستگی باشند.|
|**Thread Lap Inspection**|به‌طور اختصاصی ریشه و پهلوی رزوه بررسی می‌شود تا فلز هنگام Thread Rolling یا Forming روی خودش تا نخورده باشد. Lap در Thread Root برای پیچ سرسیلندر بسیار خطرناک است زیرا همان محل بیشترین تنش سیکلی است.|
|**Dimensional Inspection**|تمام ابعاد نقشه مانند طول کل، Grip Length، قطر Shank، قطر Flange، ارتفاع Head، شعاع زیر Head و ابعاد 12-Point اندازه‌گیری می‌شوند. هدف تطابق کامل قطعه با Drawing است.|
|**Thread Gauging**|پیچ با `GO` و `NO-GO Ring Gauge` کنترل می‌شود. گیج GO باید طبق استاندارد روی رزوه عبور کند و NO-GO نباید بیش از حد مجاز وارد شود. در صورت نیاز Major, Minor و Pitch Diameter نیز جداگانه اندازه‌گیری می‌شوند.|
|**Coating / Finish**|نوع پوشش یا Finish بررسی می‌شود؛ برای 7N-1961 بحث `Oil with Corrosion Inhibitor` مطرح است. علاوه بر جلوگیری از زنگ‌زدگی، این Finish روی اصطکاک رزوه و در نتیجه Clamp Load اثر دارد.|
|**MPI**|پیچ مغناطیسی شده و ذرات مغناطیسی روی آن اعمال می‌شود. در محل ترک یا عیب نزدیک سطح، میدان مغناطیسی نشتی ایجاد کرده و ذرات جمع می‌شوند؛ بنابراین ترک‌های بسیار ریز قابل مشاهده می‌شوند.|
|**Metallography**|یک نمونه بریده، پولیش و Etch می‌شود و زیر میکروسکوپ بررسی می‌شود. هدف اطمینان از وجود ساختار مناسب مثل `Tempered Martensite`، یکنواختی ساختار، نبود Decarb شدید و نبود ساختارهای نامطلوب است.|
|**Fatigue Test**|پیچ هزاران یا میلیون‌ها بار تحت بار کششی متغیر قرار می‌گیرد. هدف بررسی این است که Thread Root و زیر Head در بارهای سیکلی ترک نخورند. این آزمون برای شبیه‌سازی شرایط واقعی موتور بسیار مهم است.|
|**Torque–Clamp Test**|پیچ با Torque مشخص سفت می‌شود و هم‌زمان نیروی کششی یا Clamp Load اندازه‌گیری می‌شود. این آزمون مشخص می‌کند Torque اعمال‌شده واقعاً چه نیروی پیش‌بار ایجاد می‌کند و ضریب اصطکاک رزوه و زیر Head مناسب است یا نه.|
|**Hydrogen Embrittlement**|بررسی می‌شود که هیدروژن ناشی از Pickling یا Electroplating وارد فولاد نشده باشد. هیدروژن می‌تواند پیچ‌های پرمقاومت را بدون هشدار ترد کند و حتی چند ساعت پس از مونتاژ باعث شکست شود.|
|**First Article Inspection**|چند قطعه از اولین سری تولید به‌صورت بسیار کامل بررسی می‌شوند؛ شامل ابعاد، رزوه، متریال، سختی، ساختار، NDT و خواص مکانیکی. اگر First Article تأیید شود، اجازه تولید سری داده می‌شود.|

**برای درک بهتر، این آزمون‌ها را می‌توان در پنج گروه اصلی خلاصه کرد:**

|Group|Tests|
|---|---|
|**Material**|Chemical Analysis, Grain Size|
|**Heat Treatment**|Heat Treatment Records, Hardness, Decarb, Carburization, Metallography|
|**Mechanical Strength**|Wedge Tensile, Proof Load, Fatigue|
|**Defect Detection**|Surface Discontinuities, Thread Lap, MPI|
|**Geometry & Assembly**|Dimensional Inspection, Thread Gauging, Coating, Torque–Clamp, FAI|

**برای پیچ سرسیلندر، از نظر من چهار آزمون را نباید با یکدیگر اشتباه گرفت:** آزمون `Hardness` فقط سختی را نشان می‌دهد؛ آزمون `Tensile` قدرت نهایی تا شکست را نشان می‌دهد؛ آزمون `Proof Load` نشان می‌دهد پیچ بدون تغییر شکل دائمی چه بار بالایی را تحمل می‌کند؛ و آزمون `Fatigue` نشان می‌دهد پیچ در میلیون‌ها سیکل کاری موتور چقدر دوام دارد. بنابراین قبول شدن یکی، جای دیگری را نمی‌گیرد.

# تست‌های لازم برای ساخت 7N-1961

برای پروژه ساخت داخل شما، من تست‌ها را به دو سطح تقسیم می‌کنم: **الزامات ASTM** و **تست‌های اضافی پیشنهادی برای پیچ سرسیلندر موتور 3516B**.

|Test / Inspection|Standard / Method|Acceptance / Purpose|Status|
|---|---|---|---|
|Chemical Analysis|ASTM A751|تطابق آنالیز فولاد با F2882|**Required**|
|Austenitic Grain Size|ASTM E112|Grain Size No. **5 or finer**|**Required**|
|Heat Treatment Records|ASTM F2882|Oil Quench + Temper ≥425°C|**Required**|
|Rockwell Hardness|ASTM F606/F606M|**37–42 HRC**|**Required**|
|Full-size Wedge Tensile|ASTM F606/F606M|≥ **170 ksi**|**Required**|
|Proof Load|ASTM F606/F606M|≥ **135 ksi**|Optional by ASTM; **Recommended**|
|Decarburization|ASTM F2328|No gross decarb; partial decarb within **Class 3**|**Required**|
|Carburization Check|ASTM F2328|No unacceptable surface carburization|**Required**|
|Surface Discontinuities|ASTM F788/F788M|No unacceptable cracks, seams, laps|**Required**|
|Thread Lap Inspection|ASTM F788/F788M|مخصوص Thread Root/Flank|**Required**|
|Dimensional Inspection|CAT drawing / PO|Length, grip, flange, head, fillets|**Required**|
|Thread Gauging|3/4"-16 gauges|GO/NO-GO + pitch/major/minor diameter|**Required**|
|Coating / Finish|CAT requirement|Oil with corrosion inhibitor|**Required**|
|MPI|ASTM E1444/E709 or agreed procedure|Surface/subsurface cracks|**Strongly recommended**|
|Metallography|Qualified lab procedure|Tempered martensite, structure uniformity|**Recommended**|
|Fatigue Test|ISO 3800 methodology|Thread/root/head fatigue resistance|**Strongly recommended for qualification**|
|Torque–Clamp Test|Agreed procedure|Torque vs preload / friction|**Strongly recommended**|
|Hydrogen Embrittlement|F1940/F1624 if applicable|فقط اگر plating/pickling مستعد H باشد|Conditional|
|First Article Inspection|Full dimensional + metallurgical report|Qualification of first production|**Recommended**|

### آنالیز شیمیایی

**طبق ASTM F2882** محدوده پایه فولاد چنین است: [Iteh Standards](https://cdn.standards.iteh.ai/samples/97737/7728cf9d732e438fa4c10d8c84f827dc/ASTM-F2882-F2882M-17.pdf)

|Element|Heat Analysis|Product Analysis|
|---|---|---|
|C|0.33–0.48%|0.31–0.50%|
|Mn|≤1.25%|≤1.25%|
|P|≤0.035%|≤0.040%|
|S|≤0.040%|≤0.045%|
|Cr / Ni / Mo / V|Alloying requirement|Alloying requirement|

**همچنین حداقل یکی از عناصر Cr، Ni، Mo یا V باید به مقدار کافی وجود داشته باشد** تا فولاد پس از Oil Quench و Temper بتواند خواص مکانیکی Grade 170 را تأمین کند. [Iteh Standards](https://cdn.standards.iteh.ai/samples/97737/7728cf9d732e438fa4c10d8c84f827dc/ASTM-F2882-F2882M-17.pdf)

### تست کشش برای پیچ خودتان

**برای 7N-1961 با رزوه 3/4"-16** سطح Tensile Stress Area تقریباً:

$A_s=0.373,in^2$

است.

بنابراین حداقل بار شکست موردنیاز تقریباً:

$F_{tensile}=170000\times0.373\approx63,400,lbf$

یا حدود:

$282,kN$

است. جدول Fine Thread استاندارد نیز برای `3/4"-16` مقدار **63,400 lbf** را نشان می‌دهد. [Scribd](https://www.scribd.com/document/527299311/Astm-f2882?utm_source=chatgpt.com)

**همچنین برای Wedge Tensile Test** چون قطر پیچ 0.750 in و طول بدنه بیش از $2D$ است، زاویه Wedge برای این محدوده **6°** است. [Scribd](https://www.scribd.com/document/527299311/Astm-f2882?utm_source=chatgpt.com)

### تست Proof Load

**برای 3/4"-16** مقدار Proof Load تقریباً:

$F_p=135000\times0.373\approx50,400,lbf$

یعنی تقریباً:

$224,kN$

است.

طبق F2882، Proof Load برای این سایز در حالت عادی وقتی انجام می‌شود که خریدار آن را در سفارش درخواست کند. [Iteh Standards](https://cdn.standards.iteh.ai/samples/97737/7728cf9d732e438fa4c10d8c84f827dc/ASTM-F2882-F2882M-17.pdf?utm_source=chatgpt.com)

**برای پروژه شما من آن را در Purchase Specification اجباری می‌کردم**؛ چون این قطعه پیچ سرسیلندر موتور دیزل سنگین است و هدف فقط رسیدن به Hardness یا Tensile Strength نیست، بلکه باید مطمئن شویم پیچ در بار مونتاژی دائمی دچار Permanent Set نمی‌شود.

### تست Decarburization

**این تست بسیار مهم است**، مخصوصاً اگر Thread Rolling بعد از عملیات حرارتی انجام شود یا ریشه رزوه تحت تنش خستگی بالا باشد.

استاندارد F2882 می‌گوید نباید Gross Decarburization وجود داشته باشد و Partial Decarburization برای محصول اینچی باید مطابق **ASTM F2328 Class 3** باشد. [Iteh Standards](https://cdn.standards.iteh.ai/samples/97737/7728cf9d732e438fa4c10d8c84f827dc/ASTM-F2882-F2882M-17.pdf)

وجود Decarb در ریشه رزوه می‌تواند Hardness سطحی و Fatigue Strength را به‌شدت کاهش دهد.

### تست MPI

**تست MPI الزام صریح ASTM F2882 نیست**، اما برای تولید داخلی یک پیچ سرسیلندر با استحکام 170 ksi، من آن را حداقل در First Article و ترجیحاً روی **100% قطعات پس از Heat Treatment و قبل از Finish** پیشنهاد می‌کنم.

نقاط حساس عبارت‌اند از:

`Thread Roots`  
`First Engaged Thread`  
`Thread Runout`  
منظور از **Thread Runout** ناحیه‌ای است که رزوه کامل پیچ به‌تدریج تمام می‌شود و به ساق صاف پیچ می‌رسد. این ناحیه معمولاً یکی از حساس‌ترین نقاط پیچ‌های پرمقاومت است، چون تغییر هندسه باعث تمرکز تنش می‌شود.
`Head-to-Shank Fillet`  
`Under-head Radius`
برای ناحیه Thread Runout، بازرسی باید مخصوصاً روی این قسمت‌ها متمرکز باشد:

- آخرین رزوه کامل
- اولین رزوه ناقص
- محل انتقال رزوه به Shank
- ریشه رزوه‌های نزدیک Runout
- هرگونه Tool Mark یا Grinding Mark
- محل تغییر قطر ساق
- 
روش Magnetic Particle برای شناسایی ترک، Lap، Seam و عیوب سطحی یا نزدیک سطح در فولادهای فرومغناطیس مناسب است. [ASTM Store](https://store.astm.org/e1444-01.html?utm_source=chatgpt.com)
در MPI، عیبی که در Thread Runout دیده می‌شود معمولاً به شکل یک خط باریک و مشخص ظاهر می‌شود. اگر خط تقریباً عمود بر محور پیچ باشد، از نظر خستگی بسیار جدی‌تر است، چون بار اصلی پیچ در راستای محور وارد می‌شود و ترک عرضی مستقیماً در مسیر تنش قرار می‌گیرد.
در عمل، برای بازرسی خوب Thread Runout بهتر است مغناطیس‌کردن در **دو جهت** انجام شود تا ترک‌هایی با جهت‌های مختلف قابل آشکارسازی باشند. معمولاً یک روش میدان طولی و یک روش میدان محیطی استفاده می‌شود.

|Defect|معنی|معمولاً چگونه ایجاد می‌شود؟|خطر برای پیچ|
|---|---|---|---|
|**Crack**|ترک واقعی در فلز|عملیات حرارتی، Quenching، فورج، Rolling یا تنش زیاد|بسیار خطرناک؛ می‌تواند رشد کند و پیچ بشکند|
|**Lap**|تاخوردگی فلز روی خودش بدون اتصال کامل|فورج یا Thread Rolling نامناسب|مانند یک ترک اولیه عمل می‌کند|
|**Seam**|شکاف یا ناپیوستگی طولی در سطح ماده|عیب شمش، Billet یا نورد اولیه فولاد|ممکن است بعد از فورج یا رزوه‌زنی باقی بماند|
### تست Fatigue

**برای پیچ سرسیلندر، Fatigue Test از نظر مهندسی بسیار مهم است**، هرچند ASTM F2882 آن را به‌عنوان تست روتین الزامی نکرده است.

استاندارد ISO 3800 روش Axial Load Fatigue Testing برای Fastenerهای رزوه‌دار را تعریف می‌کند و نسخه 1993 آن در سال 2026 دوباره تأیید شده است. [ISO](https://www.iso.org/standard/9333.html?utm_source=chatgpt.com)

برای پروژه شما بهتر است حداقل در مرحله Qualification، پیچ ایرانی با **نمونه اصلی Caterpillar 7N-1961** به‌صورت A/B مقایسه شود.

### تست Torque–Clamp

**این تست را نیز بسیار مهم می‌دانم** چون Cat برای `7N-1961` صراحتاً Finish را **Oil With Corrosion Inhibitor** اعلام کرده است. [Cat Parts Store](https://parts.cat.com/en/catcorp/product/7N-1961?utm_source=chatgpt.com)

اگر جنس و استحکام پیچ دقیق باشد ولی ضریب اصطکاک Finish متفاوت باشد، در Torque یکسان ممکن است Clamp Load سرسیلندر کاملاً متفاوت ایجاد شود.

بنابراین باید رابطه زیر برای نمونه اصلی و نمونه ساخت داخل مقایسه شود:

$Torque\rightarrow Clamp\ Force$

و همچنین Coefficient of Friction رزوه و زیر Head بررسی شود.
