Repository: sadeghi313b/Mechanical-Engineering

File: Lessons/Materials/Aluminium/Alloys.md
خب، این یک سوال عالی و فنی است که مستقیم به قلب انتخاب آلیاژ برای طراحی و تولید می‌پردازد. من ابتدا یک **جدول خلاصه** برای دید سریع ارائه می‌دهم، سپس هر کدام را به تفصیل توضیح می‌دهم.

### جدول خلاصه و مشخصه بارز

| آلیاژ و حالت (Temper) | مشخصه بارز (ویژگی شاخص)                                                                        | خواص جوش‌پذیری                                                   | خاصیت خم‌کاری (در حالت داده شده)                                                                                              | دلیل ترجیح                                                                                                 |
| :-------------------- | :---------------------------------------------------------------------------------------------- | :--------------------------------------------------------------- | :---------------------------------------------------------------------------------------------------------------------------- | :--------------------------------------------------------------------------------------------------------- |
| **5083-H321/H116**    | **استحکام بالا + مقاومت عالی در برابر خوردگی در آب‌شور (دریایی)**                               | **عالی** - بهترین در بین آلیاژهای با استحکام متوسط‌روبه‌بالا    | خوب تا عالی (H111 بهترین است، H321/H116 خوب است)                                                                              | **کاربردهای دریایی:** سازه کشتی، مخازن فشار، سازه‌های ساحلی                                               |
| **5083-H111**         | **نرم و فرم‌پذیر** (نیم‌سخت شده)                                                                | عالی                                                             | **عالی** - بهترین حالت برای کارهای سرد سنگین مثل خم‌کاری عمیق                                                                 | نیاز به فرم‌دهی پیچیده قبل از رسیدن به استحکام نهایی                                                       |
| **5083-H321**         | **پایداری ابعادی عالی پس از جوشکاری** (تثبیت‌شده با کرنش)                                       | عالی                                                             | خوب                                                                                                                            | کاربردهای جوشکاری شده‌ای که تاب برداشتن (Distortion) کم پس از جوش مهم است                                 |
| **6061-T6**           | **آلیاژ همه‌کاره با تعادل خوب استحکام، فرم‌پذیری، جوش‌پذیری و قیمت**                            | **خوب** - اما پس از جوشکاری، خواص در ناحیه HAZ کاهش می‌یابد.    | متوسط تا خوب (قبل از پیرسازی). در حالت T6 سخت است.                                                                           | **پرکاربردترین آلیاژ:** فریم‌های سازه‌ای، قطعات خودرو، قالب‌ها، محصولات مصرفی                             |
| **7075-T6**           | **سوپرآلیاژ - بالاترین استحکام در بین آلیاژهای آلومینیوم متعارف**                               | **خیلی ضعیف (غیرقابل توصیه)** - مستعد ترک گرم و تردی             | ضعیف (بسیار سخت و مستعد ترک)                                                                                                  | **کاربردهای با استحکام بحرانی و بدون جوش:** بدنه هواپیما، قطعات رقابتی ورزشی، ابزارهای با استحکام بالا    |

---

### توضیحات مفصل به تفکیک آلیاژ

#### **1. سری 5083 (آلیاژ مبتنی بر منیزیم)**
مشخصه کلی این سری: **مقاومت خوردگی عالی (به ویژه در محیط‌های کلریدی مثل آب دریا)، جوش‌پذیری استثنایی، و استحکام خوب.**

*   **چرا جوش‌پذیری عالی است؟**
    *   پایه سیستم آلیاژی **Al-Mg** است. عناصر آلیاژی اصلی (منیزیم، منگنز) تمایل کمتری به تشکیل فازهای ترد در مناطق حرارت دیده جوش (HAZ) دارند. سختی و استحکام در ناحیه HAZ افت کمتری می‌کند.

*   **حالت‌های (Temper) مختلف و تفاوت آنها:**
    *   **H111:** حالتی است که پس از کارسرد (نورد/اکستروژن) یک **بازپخت نهایی** روی آن انجام شده تا مقداری نرم‌تر شود. **خاصیت بارز: نرمی و انعطاف‌پذیری فوق‌العاده.** برای خم‌کاری‌های سنگین و پیچیده قبل از بهره‌برداری ایده‌آل است. پس از ساخت، ممکن است خودبه‌خود یا با گذشت زمان کمی سخت‌تر (کارسخت) شود.
    *   **H116/H321:** هر دو حالت‌های **مقاوم در برابر خوردگی تنشی (Stress Corrosion Cracking - SCC)** برای ورق‌های ضخیم‌تر هستند. با یک فرآیند حرارتی/کارسرد خاص به دست می‌آیند.
        *   **H116:** عمدتاً برای ورق‌هایی که در محیط‌های دریایی بسیار خورنده استفاده می‌شوند.
        *   **H321:** حالتی است که با **کارسرد نهایی کنترل‌شده (حدود 1-3%)** به دست می‌آید. **خاصیت بارز: پایداری ابعادی.** این کرنش اندک، تنش‌های پسماند را به گونه‌ای تنظیم می‌کند که در اثر حرارت جوشکاری، تاب برداشتن ( distortion ) کمتری رخ دهد. خم‌کاری آن نسبت به H111 سخت‌تر اما همچنان خوب است.

#### **2. آلیاژ 6061-T6 (آلیاژ همه‌کاره مبتنی بر منیزیم-سیلیسیوم)**
*   **مشخصه بارز: تعادل عالی.** ترکیبی خوب از استحکام، چقرمگی، مقاومت خوردگی، قابلیت ماشینکاری و **قابلیت عملیات حرارتی**.
*   **خواص جوش‌پذیری:** خوب است، اما نسبت به 5083 ضعیف‌تر. دلیل آن وجود سیلیسیوم و منیزیم است که پس از جوشکاری، در ناحیه HAZ فازهای رسوبی حل می‌شوند و منطقه‌ای نرم به نام **"Overaged"** یا **"HAZ Softening"** ایجاد می‌کنند. استحکام در این ناحیه می‌تواند تا 40% کاهش یابد. برای بازگرداندن خواص، نیاز به **عملیات حرارتی مجدد (بازحل‌کردن و پیرسازی)** پس از جوشکاری است.
*   **خاصیت خم‌کاری:** در حالت **T6 (پیرشده به حداکثر استحکام)**، خم‌کاری محدودی دارد و برای خم‌های تند مناسب نیست. معمولاً خم‌کاری روی آن در حالت **نرم‌تر (مثلاً T4 یا O)** انجام می‌شود و سپس عملیات حرارتی به T6 می‌رسد. اما برای خم‌های ملایم در حالت T6 هم قابل انجام است.
*   **دلیل ترجیح:** وقتی نیاز به استحکام بیشتر از 5083 دارید، ولی محدودیت بودجه یا نیاز به ماشینکاری خوب دارید و می‌توانید اثرات HAZ را مدیریت کنید.

#### **3. آلیاژ 7075-T6 (سوپرآلیاژ مبتنی بر روی-منیزیم-مس)**
*   **مشخصه بارز: بالاترین استحکام.** استحکام تسلیم آن تقریباً دو برابر 6061-T6 است.
*   **خواص جوش‌پذیری: بسیار ضعیف و عملاً غیرقابل توصیه.** دلیل اصلی، ترکیب شیمیایی آن (Zn, Mg, Cu بالا) است که:
    1.  **مستعد ترک گرم** در طول انجماد جوش است.
    2.  ناحیه HAZ به شدت **Overaged** شده و بسیار نرم و ضعیف می‌شود.
    3.  به شدت **مستعد ترک خوردگی تنشی (SCC)** پس از جوش می‌شود.
    *   اتصال این آلیاژ تقریباً منحصراً با روش‌های **مکانیکی (پیچ و پرچ)** یا چسب‌های ساختاری انجام می‌شود.
*   **خاصیت خم‌کاری:** در حالت T6 بسیار ضعیف است. به دلیل استحکام و سختی بالا، نیاز به نیروی خم زیادی دارد و **به شدت مستعد ترک خوردن** در لایه خارجی خم است. خم‌کاری آن باید با احتیاط و شعاع خم بزرگ انجام شود.
*   **دلیل ترجیح: فقط و فقط وقتی استحکام بحرانی است و اتصال جوشی مدنظر نیست.** مانند شاسی هواپیما، قطعات تحت بار شدید در صنایع هوافضا و رقابتی.

---

### توضیح کوتاه درباره **Solution Treatment (عملیات حرارتی حل‌کردن)**
این **اولین و حیاتی‌ترین مرحله** در عملیات حرارتی رسوب‌سختی آلیاژهایی مثل 6061 و 7075 (و حتی برای برخی عملیات روی 5083) است.

*   **هدف:** حل کردن **تمام یا حداکثر ممکن** از فازهای آلیاژی (ذرات رسوب) **درون شبکه کریستالی آلومینیوم** و ایجاد یک **محلول جامد فوق‌اشباع یکنواخت**.
*   **فرآیند:** قطعه را تا دمای مشخص (معمولاً بین ۴۶۰ تا ۵۶۰ درجه سانتیگراد، بسته به آلیاژ) حرارت داده و در آن دما برای مدت زمان کافی نگه می‌دارند تا ذرات کاملاً در ماتریس حل شوند.
*   **سپس:** قطعه را به سرعت **(کوئنچ)** در آب یا محیط خنک‌کننده دیگر فرو می‌برند. این سرعت سرد کردن بالا باعث می‌شود اتم‌های آلیاژی **فرصت نداشته باشند** از محلول خارج شده و دوباره رسوب کنند. در نتیجه، محلول جامد فوق‌اشباع ناپایدار در دمای اتاق حفظ می‌شود.
*   **نتیجه:** ماده در این حالت (**حالت T4 یا W**) نسبتاً نرم و فرم‌پذیر است (برای خم‌کاری مناسب‌تر). این مرحله شرط لازم برای مرحله بعد است.
*   **مرحله بعد: Aging (پیرسازی).** با حرارت دادن در دمای پایین‌تر (مثلاً ۱۶۰-۱۸۰ درجه سانتیگراد) و برای چند ساعت، ذرات ریز و بسیار مستحکم به صورت کنترل‌شده درون ماتریس رسوب می‌کنند. این ذرات مانع حرکت نابه‌جایی‌ها شده و باعث افزایش شدید استحکام (**حالت T6**) می‌شوند.

**جمع‌بندی نهایی:**
*   برای **سازه‌های جوش‌شده دریایی** → **5083-H116/H321**.
*   برای **فرم‌دهی سنگین و سپس جوشکاری** → **5083-H111**.
*   برای **سازه‌های همه‌کاره با استحکام خوب و قیمت مناسب** → **6061-T6** (با آگاهی از نرم شدن HAZ).
*   برای **بالاترین استحکام، بدون نیاز به جوش** → **7075-T6**.
- و   **Solution Treatment** مرحله کلیدی برای ایجاد قابلیت **رسوب‌سختی** در آلیاژهای مناسب است.

حتماً. در اینجا جدول مقایسه‌ای دقیق از خواص مکانیکی مهم این آلیاژها و حالت‌های مختلف 5083 را مشاهده می‌کنید.

**نکات مهم قبل از مطالعه جدول:**
*   اعدادی که ارائه می‌شود، **مقادیر حداقل معمول (Typical Minimum)** یا محدوده‌ای متعارف بر اساس استانداردهایی مانند ASTM هستند. اعداد دقیق می‌توانند بسته به تولیدکننده، فرآیند و ضخامت محصول کمی متفاوت باشند.
*   **چقرمگی شکست (Fracture Toughness - K₁c)** یک خاصیت بحرانی برای طراحی در برابر ترک است. عدد بالاتر به معنای مقاومت بیشتر در برابر رشد ترک است.
*   واحد استحکام: **مگاپاسکال (MPa)**. واحد ازدیاد طول: **درصد (%)**.

### جدول مقایسه خواص مکانیکی آلیاژهای آلومینیوم

| آلیاژ و حالت (Temper) | استحکام تسلیم (Yield Strength) | استحکام کششی نهایی (Ultimate Tensile Strength) | ازدیاد طول (در 50 میلیمتر) % | چقرمگی شکست (K₁c) تقریبی | توضیح مختصر |
| :--- | :--- | :--- | :--- | :--- | :--- |
| **5083-H111** | **حدود 145 MPa** | **حدود 275 MPa** | **۱۶ - ۲۲** | **بسیار بالا** (>35 MPa√m) | **نرم و فوق‌العاده چقرمه.** استحکام متوسط ولی قابلیت تغییر شکل بسیار بالا. |
| **5083-H116/H321** | **حداقل 215 MPa** | **حداقل 305 MPa** | **۱۰ - ۱۶** | **عالی** (~30-35 MPa√m) | **تعادل خوب استحکام و چقرمگی.** استاندارد کاربردهای دریایی. |
| **6061-T6** | **حداقل ۲۴۰ MPa** | **حداقل ۲۶۰ MPa** | **۸ - ۱۲** | **خوب تا متوسط** (~25-30 MPa√m) | **آلیاژ همه‌کاره.** استحکام تسلیم نزدیک به استحکام نهایی، نشانه‌ای از شکل‌پذیری محدودتر. |
| **7075-T6** | **حداقل ۴۶۰ MPa** | **حداقل ۵۲۰ MPa** | **۵ - ۱۰** | **پایین** (~20-25 MPa√m) | **سوپرآلیاژ با استحکام بسیار بالا.** در عوض، ازدیاد طول و چقرمگی پایین‌تری دارد. |

---

### تحلیل و نکات تکمیلی بر اساس جدول:

1.  **رابطه معکوس استحکام و شکل‌پذیری (ازدیاد طول):**
    *   به وضوح دیده می‌شود که با افزایش استحکام تسلیم (از **5083-H111** به **7075-T6**)، درصد ازدیاد طول کاهش می‌یابد. این یک اصل کلی در متالورژی است.
    *   **7075-T6** با استحکام فوق‌العاده بالا، **شکننده‌ترین** آلیاژ در این لیست است (ازدیاد طول 5-10%).

2.  **چقرمگی شکست (Fracture Toughness):**
    *   آلیاژهای سری **5xxx (مانند 5083)** به طور ذاتی چقرمگی شکست بالایی دارند. دلیل آن، سیستم آلیاژی غیرقابل عملیات حرارتی و میکروساختار یکنواخت آن‌هاست.
    *   **6061-T6** چقرمگی متوسطی دارد.
    *   **7075-T6** با وجود استحکام بالا، **چقرمگی نسبتاً پایینی** دارد. این به معنای حساسیت بیشتر به وجود ترک یا ناپیوستگی‌های تیز است. طراحی با این آلیاژ باید با دقت بیشتری انجام شود.

3.  **نکته حیاتی درباره 5083-H111 vs H116/H321:**
    *   همانطور که در جدول دیده می‌شود، **H111** استحکام تسلیم پایین‌تری (~145 MPa) اما ازدیاد طول بسیار بالاتری (16-22%) دارد. این دقیقاً همان دلیلی است که آن را برای **خم‌کاری سنگین** ایده‌آل می‌کند.
    *   **H116/H321** با از دست دادن بخشی از این شکل‌پذیری، به استحکام و مقاومت خوردگی بهتری دست یافته است.

4.  **تفاوت استحکام تسلیم و کششی:**
    *   برای **6061-T6** این دو عدد نزدیک به هم هستند (240 vs 260 MPa). این نشان می‌دهد که ماده پس از تسلیم، منطقه پلاستیک کوچکی دارد و زودتر به شکست نزدیک می‌شود.
    *   برای **5083-H111** فاصله بیشتری وجود دارد (145 vs 275 MPa). یعنی پس از تسلیم، می‌تواند تغییر شکل پلاستیک قابل ملاحظه‌ای را قبل از شکست تحمل کند (همان **"ذخیره شکل‌پذیری"**).

### جمع‌بندی نهایی بر اساس اعداد:

| اگر نیاز اول شما این باشد: | بهترین انتخاب (بر اساس خواص مکانیکی) |
| :--- | :--- |
| **حداکثر شکل‌پذیری و چقرمگی برای خم‌کاری عمیق** | **5083-H111** (با ازدیاد طول ~20%) |
| **تعادل بهینه استحکام، چقرمگی و مقاومت خوردگی برای سازه جوشی** | **5083-H116/H321** (تسلیم >215MPa، چقرمگی عالی) |
| **استحکام خوب همراه با قابلیت ماشینکاری و قیمت مناسب** | **6061-T6** (تسلیم ~240MPa) |
| **حداکثر استحکام استاتیکی، صرف نظر از شکل‌پذیری و جوش‌پذیری** | **7075-T6** (تسلیم ~460MPa – تقریباً دو برابر بقیه) |

این اعداد به مهندس و طراح کمک می‌کند تا بر اساس نیازهای دقیق محاسباتی (عامل ایمنی، تغییر شکل مجاز، احتمال بار ضربه‌ای)، بهترین ماده را انتخاب کند.
