Repository: sadeghi313b/Mechanical-Engineering

File: Lessons/Materials/Errosion.md
## ۱️⃣ انواع پوشش‌های مقاوم به فرسایش و اسید
|نوع پوشش|روش اعمال|مقاومت اصلی|کاربرد / مثال|
|---|---|---|---|
|**پوشش پلی‌اورتان (PU)**|پاششی یا خطی|مقاومت در برابر سایش و خوردگی شیمیایی متوسط|لاینینگ پمپ‌های آب اسیدی با PH کم تا متوسط|
|**PTFE / Teflon (تفلون)**|لاینینگ یا اسپری حرارتی|مقاومت عالی در برابر اکثر اسیدها و بازها|پمپ‌های اسید قوی مثل سولفوریک یا نیتریک|
|**کرم سخت (Hard Chrome plating)**|الکتریکی|مقاومت بالا در برابر سایش و فرسایش جریان سیال|در پمپ‌های با سرعت بالا ولی اسید ضعیف|
|**سرامیک (Al2O3, SiC)**|پاشش حرارتی یا لایه‌ی چسبیده|مقاومت بسیار بالا در برابر فرسایش و خوردگی|پمپ‌های اسیدی قوی و سایش شدید (مثلاً صنایع شیمیایی)|
|**فلزات مقاوم (Stainless Steel 316L, Hastelloy, Duplex)**|انتخاب جنس قطعه|مقاومت خوب در برابر خوردگی و اسید متوسط|پمپ‌های صنعتی با اسیدهای متوسط و دما پایین|
|**کاشی یا لاینینگ رزینی**|چسباندن یا ریخته‌گری|مقاومت در برابر خوردگی شیمیایی|پمپ‌های اسیدی با PH پایین و جریان آرام|
---
## ۲️⃣ چرا این پوشش‌ها؟
1. **PTFE / تفلون:** تقریباً هیچ اسیدی روی آن اثر ندارد و سطح صاف → کاهش فرسایش جریان.
2. **سرامیک:** بسیار سخت → مقاومت بالا در برابر ذرات ساینده و جریان سریع، خوردگی شیمیایی عالی.
3. **پلی‌یورتان / رزین‌ها:** انعطاف‌پذیر، نصب آسان، مقاومت متوسط در اسیدها.
4. **کرم سخت:** برای اسیدهای ضعیف و جلوگیری از سایش مکانیکی خوب است.
5. **فلزات مقاوم (Hastelloy, SS316L, Duplex):** انتخاب معمول برای اسیدهای متوسط و دماهای بالاتر.

File: Lessons/Materials/HSLA.md
**High Strength Low Alloy**
مقدار بسیار کم آلیاژ(میکروآلیاژ) ← ریزدانگی شدید + افزایش استحکام
زیاد کردن کربن ← سختی بالا می‌برد اما **چقرمگی را خراب** می‌کند
کربن کم است → ترک‌پذیری در جوش کم می‌شود
مقاومت به خوردگی بهتر
یکی از مهم‌ترین مزایای HSLA: جوش پذیری و ترک پذیری کمتر در جوش. معمولاً نیاز خاصی به پیش‌گرمایش ندارند (به‌جز ضخامت بالا). 
انواع ورق‌های مقاوم ATMS A572, A588, A710
کاربردهای سازه‌ای: از ساختمان، خودرو، مخازن، خطوط لوله تحت فشار، 

| ویژگی                         | **ST37 (S235)** | **ST52 (S355)** | **HSLA Typical**                   |
| ----------------------------- | --------------- | --------------- | ---------------------------------- |
| **استحکام تسلیم Yield**       | 235 MPa         | 355 MPa         | 400–700 MPa                        |
| **استحکام کششی UTS**          | 360–510 MPa     | 490–630 MPa     | 550–900 MPa                        |
| **ازدیاد طول**                | 25–26%          | 20–22%          | 15–30%                             |
| **چقرمگی (Impact Toughness)** | کم–متوسط        | خوب             | بسیار عالی                         |
| **توان جذب انرژی**            | پایین           | متوسط           | بالا (حتی در دمای پایین)           |
| **قابلیت شکل‌دهی**            | عالی            | خوب             | خوب–متوسط                          |
| **وزن سازه**                  | بالا            | کمتر            | 10–25٪ کمتر به دلیل استحکام بالاتر |
| **قیمت**                      | ارزان           | متوسط           | کمی بالاتر                         |

## **🔴 اصلاح جدول با مقادیر واقعی (بر اساس استانداردها و داده‌های آزمایشگاهی):**

|فولاد|دما **+20°C**|دما **0°C**|دما **–20°C**|توضیحات و منابع|
|---|---|---|---|---|
|**ST37 (S235JR)**|**27–60 J**|**20–45 J**|**15–35 J**|استاندارد EN 10025-2: حداقل 27J در 20°C. در -20°C، اغلب زیر 27J است.|
|**ST52 (S355JR) معمولی**|**27–80 J**|**25–60 J**|**20–45 J**|حداقل استاندارد: 27J در 20°C. در -20°C، برای گرید J2 حداقل 27J است.|
|**ST52 نرمالایز شده (S355N/NL)**|**40–100 J**|**35–80 J**|**30–60 J**|EN 10025-3: حداقل 40J در -20°C برای S355NL.|
|**ST52 دو نرمال (کیفیت ویژه)**|**50–120 J**|**45–100 J**|**40–80 J**|برای کاربردهای بسیار ویژه (مثلاً مخازن فشار).|
|**HSLA معمولی (مثل A572 Gr.50)**|**40–90 J**|**35–70 J**|**30–55 J**|ASTM A572: حداقل تست در 21°C اغلب 20-27J. مقادیر >100J واقع بینانه نیست.|
|**HSLA پیشرفته (TMCP یا Q&T)**|**60–150 J**|**50–120 J**|**40–90 J**|بالاترین مقادیر (~150J) فقط برای فولادهای **آلیاژی بالا و عملیات‌شده ویژه** (مثل برخی فولادهای دریایی یا خط لوله) دیده می‌شود.|

---

|نوع فولاد|DIN/EN|معادل تقریبی AISI|
|---|---|---|
|ST37|S235JR|**AISI 1015 – 1020**|
|ST52|S355JR / S355J2|**AISI 1024 – 1524 (تقریبی)**|
|HSLA|A572 / API X52|**معادل مستقیم ندارد (فولادهای ریزآلیاژی Nb-V-Ti)**|

قیمت HSLA از ST52N2 سی درصد بیشتر است

File: Lessons/Materials/Materials.md
# Steel
## stainless
### ASTM A743 GR CA40
استیل ریختگی. CA=CastAlloy. استنلس/کروم. مقاوم به سایش در جایی که فشار هم هست(قطعات پمپ و شیرآلات). حساس به جوشکاری (ترک برداشتن). ساختار مارتنزیتی(قابلیت سختکاری خوب).
### ASTM A276
کلا فولادهای استنلس استیل است . انواع متداولش شامل 304، 316،

|نوع (Type)|ریزساختار|ویژگی اصلی|کاربردهای معمول|بگیر / نگیر؟|توضیح|
|---|---|---|---|---|---|
|**304 / 304L**|آستنیتی|مقاوم به خوردگی خوب، جوش‌پذیری عالی|قطعات عمومی، صنایع غذایی و دارویی|**بگیر**|رایج‌ترین و اقتصادی‌ترین|
|**316 / 316L**|آستنیتی|مقاومت عالی به کلر و اسیدها|پمپ‌ها، شیرآلات، صنایع دریایی|**بگیر**|بهتر از 304 در محیط خورنده|
|**410**|مارتنزیتی|سخت‌پذیر، مقاومت به سایش خوب|شفت‌ها، ابزارهای عمومی|**مشروط بگیر**|جوش‌پذیری ضعیف، خوردگی کمتر از 304|
|**420 / 420F**|مارتنزیتی|سختی و سایش عالی (پس از عملیات حرارتی)|پره پمپ، چاقو، قطعات سایش‌دار|**برای سایش شدید: بگیر**|مقاومت خوردگی متوسط|
|**430**|فریتی|ارزان‌تر، فرومغناطیس|بدنه داخلی لوازم خانگی|**اگر قیمت مهمه بگیر**|خوردگی کمتر از 304|
|**310 / 310S**|آستنیتی|مقاومت حرارتی بسیار بالا|کوره‌، قطعات دمای بالا|**اگر دما بالاست بگیر**|گران|
|**431**|مارتنزیتی|استحکام + مقاومت خوردگی بالاتر از 410|شفت پمپ‌های صنعتی|**برای پمپ عالیه: بگیر**||
|**2205 Duplex**|دوفازی|استحکام خیلی بالا + خوردگی عالی|نفت و گاز، دریا|**بی‌نظیره اما گران**||
|**303**|آستنیتی free-machining|ماشین‌کاری عالی|چرخ‌دنده‌ها، پیچ‌ها|**برای تراشکاری عالی: بگیر**|اما خوردگی کمتر از 304|
|**201**|آستنیتی اقتصادی|کم‌نیکل → ارزان|قطعات دکوراتیو|**اغلب: نگیر**|در محیط خورنده ضعیف|
## چدن
ASTM A48 CL40
چدن خاکستری گرید 40. 
## ASTM A747
فولادهای مقاوم به خوردگی ریختگی برای سرویس‌های دمای بالا، **مقاومت عالی به پوسته‌پوسته شدن (Scaling)** و **خزش (Creep)** در دماهای بالا، کروم و نیکل دار. مقدار کربن نسبتاً زیاد است(تا 0.6%) ← استحکام حرارتی بالا. 
کاربردها: کوره‌های صنعتی، سازه‌های حرارتی سنگین،  سینی‌ها و نگهدارنده‌های حرارتی، گریتینگ‌های دما بالا، قطعات ریخته‌گری دمای بالا در صنایع نفت‌وگاز و پتروشیمی،  توربین‌های گازی (قطعات غیرچرخان).
برای محیط‌های خورنده آبی مناسب نیست، یعنی طراحی شده برای **هوای داغ** نه سیالات مرطوب.

File: Lessons/Materials/اینکونل.md
سوپرآلیاژ اینکونل (Inconel) به خانواده‌ای از آلیاژهای پایه نیکل گفته می‌شود که به دلیل مقاومت فوق‌العاده در برابر حرارت، خوردگی و تنش‌های مکانیکی، در صنایع پیشرفته کاربرد گسترده‌ای دارند. در ادامه به بررسی جزئیات رایج‌ترین گریدهای این خانواده، یعنی **اینکونل 718** و **اینکونل 625** می‌پردازیم.

### 📊 جدول ترکیب شیمیایی اینکونل 718 و 625

ترکیب دقیق عناصر تأثیر مستقیم بر خواص نهایی هر آلیاژ دارد. در جدول زیر، ترکیب شیمیایی دو گرید 718 و 625 را مشاهده می‌کنید .

| عنصر (Element) | اینکونل 718 (Inconel 718) | اینکونل 625 (Inconel 625) | نقش (Role) |
| :--- | :--- | :--- | :--- |
| **نیکل (Ni)** | 50 - 55% | 58 - 63.5% | زمینه اصلی آلیاژ؛ ایجاد مقاومت به خوردگی و حرارت |
| **کروم (Cr)** | 17 - 21% | 20 - 23% | افزایش مقاومت به اکسیداسیون و خوردگی |
| **آهن (Fe)** | **باقی‌مانده (Balance)** | تا 5% | ایجاد استحکام ساختاری |
| **نیوبیم (Nb) + تانتالوم (Ta)** | 4.75 - 5.5% | 3.15 - 4.15% | عامل اصلی سخت شوندگی با رسوب‌گذاری |
| **مولیبدن (Mo)** | 2.8 - 3.3% | 8 - 10% | افزایش استحکام در دمای بالا و مقاومت به خوردگی |
| **تیتانیوم (Ti)** | 0.65 - 1.15% | حداکثر 0.4% | کمک به فرآیند سخت شدن با رسوب‌گذاری |
| **آلومینیوم (Al)** | 0.2 - 0.8% | حداکثر 0.4% | تشکیل فازهای تقویت‌کننده در کنار تیتانیوم |
| **کربن (C)** | حداکثر 0.08% | حداکثر 0.1% | افزایش استحکام (در مقادیر محدود) |

### 📈 خواص مکانیکی و فیزیکی

**اینکونل 718** به طور خاص برای کاربردهایی طراحی شده که نیاز به **استحکام کششی و خزشی بالا در دماهای تا 700 درجه سانتی‌گراد** است . این آلیاژ قابلیت سخت شدن با رسوب‌گذاری (Precipitation-Hardenable) را دارد که استحکام آن را به طرز چشمگیری افزایش می‌دهد .

**اینکونل 625** اما در دماهای بالاتر (تا حدود 1000 درجه سانتی‌گراد) مقاومت اکسیداسیون عالی دارد و به طور عمده با مکانیزم **حل جامد (Solid Solution)** تقویت می‌شود و جوش‌پذیری فوق‌العاده‌ای دارد .

در جدول زیر برخی از مهم‌ترین ویژگی‌های فیزیکی و مکانیکی آلیاژ 718 را مشاهده می‌کنید :

| ویژگی (Property) | مقدار / محدوده | توضیحات |
| :--- | :--- | :--- |
| **چگالی (Density)** | 8.19 g/cm³ | نسبتاً سنگین، مناسب برای کاربردهای حساس به وزن |
| **نقطه ذوب (Melting Point)** | 1260 - 1336 °C | محدوده ذوب آلیاژ |
| **استحکام تسلیم (Yield Strength)** | ~1034 MPa (در دمای اتاق) | مقاومت در برابر تغییر شکل دائمی |
| **ازدیاد طول (Elongation)** | ~12-25% (در دمای اتاق) | معیار شکل‌پذیری (هرچه بیشتر، انعطاف‌پذیرتر) |
| **مدول الاستیسیته (Modulus of Elasticity)** | 199.9 GPa | سختی و سفتی ماده |
| **ضریب انبساط حرارتی (CTE)** | 13.0 µm/m·°C (20-100°C) | میزان تغییر ابعاد در اثر حرارت |
| **رسانایی حرارتی (Thermal Conductivity)** | 11.4 W/m·K | نسبتاً پایین، مناسب برای کاربردهای دما بالا |

### 🏭 کاربردهای کلیدی

به دلیل استحکام و مقاومت فوق‌العاده، از این آلیاژها در بخش‌های حساس صنعت استفاده می‌شود:

*   **هوافضا (Aerospace):** قطعات موتور جت مانند توربین‌ها، دیسک‌ها و پره‌ها .
*   **انرژی (Energy):** صنایع نفت و گاز، راکتورهای هسته‌ای و مبدل‌های حرارتی .
*   **صنایع شیمیایی (Chemical Processing):** تجهیزات در تماس با اسیدها و سیالات خورنده .

اگر سوال بیشتری درباره خواص مکانیکی یا کاربردهای خاص هرکدام از این آلیاژها دارید، در خدمتتان هستم.





در ادامه به بررسی دقیق هاستلوی C-276 و دسته‌بندی فولادهای مقاوم به اسید می‌پردازیم. هاستلوی C-276 یکی از آلیاژهای پایه نیکل است که به دلیل مقاومت فوق‌العاده در برابر طیف گسترده‌ای از محیط‌های اسیدی و خورنده، به عنوان یک ماده تخصصی و گران‌قیمت در صنایع شیمیایی شناخته می‌شود.

---

### 🔬 معرفی و ترکیب شیمیایی هاستلوی C-276

هاستلوی C-276 (با مشخصه UNS N10276) یک آلیاژ پایه نیکل-کروم-مولیبدن است که حاوی مقادیر قابل توجهی عناصر آلیاژی گران‌قیمت می‌باشد.

جدول زیر ترکیب شیمیایی این آلیاژ را نشان می‌دهد:

| عنصر (Element) | درصد وزنی (Weight %) | نقش (Role) |
| :--- | :--- | :--- |
| **نیکل (Ni)** | **Balance (حدود 57%)** | زمینه اصلی آلیاژ؛ ایجاد مقاومت به خوردگی و حرارت |
| **مولیبدن (Mo)** | **15.0 - 17.0** | افزایش چشمگیر مقاومت به خوردگی حفره‌ای (Pitting) و شکاف‌دار (Crevice) |
| **کروم (Cr)** | **14.5 - 16.5** | افزایش مقاومت به اکسیداسیون و محیط‌های اکسیدکننده |
| **تنگستن (W)** | **3.0 - 4.5** | تقویت کننده مقاومت در محیط‌های احیاکننده و اسیدهای غیراکسیدکننده |
| **آهن (Fe)** | **4.0 - 7.0** | ایجاد تعادل ساختاری و降低成本 |
| **کربن (C)** | **≤ 0.01** | میزان بسیار پایین برای جلوگیری از حساس شدن (Sensitization) در حین جوشکاری و حفظ مقاومت به خوردگی بین دانه‌ای |

### 🛡️ خواص مکانیکی و مقاومت به خوردگی

مهم‌ترین ویژگی هاستلوی C-276، مقاومت فوق‌العاده آن در برابر انواع مختلف خوردگی است:

| ویژگی (Property) | مقدار / توضیحات |
| :--- | :--- |
| **استحکام کششی (Tensile Strength)** | حداقل **690 مگاپاسکال** |
| **استحکام تسلیم (Yield Strength)** | حداقل **283 مگاپاسکال** |
| **ازدیاد طول (Elongation)** | حداقل **40%** (نشان‌دهنده شکل‌پذیری مناسب) |
| **چگالی (Density)** | **8.89 g/cm³** |
| **نقطه ذوب (Melting Point)** | **1325 - 1370 درجه سانتی‌گراد** |
| **مقاومت به خوردگی کلی** | مقاومت عالی در برابر اسیدهای اکسیدکننده و احیاکننده (مانند اسید سولفوریک، هیدروکلریک، استیک و فرمیک) |
| **مقاومت به خوردگی موضعی** | مقاومت فوق‌العاده در برابر خوردگی حفره‌ای (Pitting)، شکاف‌دار (Crevice) و خوردگی تنشی (SCC) ناشی از یون‌های کلرید |
| **جوش‌پذیری (Weldability)** | به دلیل کربن بسیار پایین، در حالت جوشکاری شده بدون نیاز به عملیات حرارتی پس از جوش، مقاومت خود را در برابر خوردگی بین دانه‌ای حفظ می‌کند |

---

### 🏭 مواد مقاوم به محیط‌های اسیدی (دسته‌بندی)

انتخاب ماده مناسب برای محیط‌های اسیدی کاملاً به نوع اسید، غلظت، دما و وجود ناخالصی‌ها بستگی دارد. در اینجا یک دسته‌بندی کلی از مواد مقاوم به اسید ارائه می‌شود:

#### 1. **فولادهای زنگ‌نزن (Stainless Steels)**
   - **فولاد 316 (SS 316):** حاوی 2-3% مولیبدن است که مقاومت به خوردگی حفره‌ای را نسبت به فولاد 304 افزایش می‌دهد. در محیط‌های اسیدی ملایم و دمای محیط کاربرد دارد.
   - **فولاد داپلکس (Duplex 2205):** دارای ساختار دو فازی (آستنیت-فریت) با استحکام بالا و مقاومت خوب در برابر خوردگی تنشی کلریدی. گزینه‌ای مقرون‌به‌صرفه‌تر نسبت به سوپرآلیاژها برای بسیاری از کاربردهای اسیدی است.

#### 2. **آلیاژهای پایه نیکل (Nickel-based Alloys)**
   - **هاستلوی C-276:** همان‌طور که گفته شد، مقاومت فوق‌العاده در طیف وسیعی از اسیدهای غلیظ و داغ دارد.
   - **آلیاژ 20 (Alloy 20 / Carpenter 20):** آلیاژ پایه نیکل-آهن با **3-4% مس**. به طور خاص برای مقاومت در برابر **اسید سولفوریک (H₂SO₄)** در تمام غلظت‌ها تا دمای جوش طراحی شده است و انتخاب اول برای این اسید محسوب می‌شود.
   - **اینکونل 625 (Inconel 625):** مقاومت عالی در برابر محیط‌های اسیدی و کلریدی، اما مقاومت آن در اسید سولفوریک غلیظ و داغ به خوبی هاستلوی C-276 و آلیاژ 20 نیست.

#### 3. **سایر مواد مهندسی**
   - **تیتانیوم (Titanium Grade 2/7):** مقاومت فوق‌العاده در برابر اسید نیتریک (HNO₃) و اسیدهای اکسیدکننده. در اسید هیدروکلریک (HCl) ضعیف است مگر اینکه حاوی پالادیوم باشد (Grade 7).
   - **فولاد شیشه‌اندود (Glass-Lined Steel):** **عملاً در برابر تمام اسیدها (به جز اسید هیدروفلوئوریک HF) در هر غلظت و دمایی کاملاً مقاوم است**، اما شکننده است و ضربه نمی‌خورد. انتخاب اول برای رآکتورهای دارویی و شیمیایی.
   - **مخازن پلیمری (FRP/PTFE-Lined):** پوشش‌های پلیمری مانند PTFE (تفلون) مقاومت شیمیایی بسیار بالایی دارند و گزینه‌ای اقتصادی برای مخازن و لوله‌ها در دماهای پایین‌تر هستند.

---

### 📊 جدول مقایسه قیمت و خواص برای محیط‌های اسیدی

در این جدول، مواد مختلف بر اساس هزینه و عملکرد در محیط‌های اسیدی مقایسه شده‌اند. **توجه داشته باشید که قیمت‌ها تقریبی و بر اساس نوسانات بازار متغیر هستند**.

| رده مواد (Material Category) | مثال (Grade Example) | قیمت تقریبی (هزار ریال به ازای هر کیلوگرم) | مقاومت نسبی در اسید سولفوریک (H₂SO₄) | مقاومت در برابر یون کلرید (Cl⁻) | قابلیت جوشکاری و ساخت |
| :--- | :--- | :--- | :--- | :--- | :--- |
| **سوپرآلیاژها** | **هاستلوی C-276** | **۳,۷۰۰ - ۵,۸۰۰**  | **عالی** (به جز غلظت‌های بالای 96% داغ) | **عالی** (مقاوم به Pitting و SCC) | **خوب** (نیاز به تجهیزات خاص، اما بدون نیاز به عملیات حرارتی پس از جوش) |
| | **آلیاژ 20 (Alloy 20)** | **۲,۵۰۰ - ۴,۰۰۰** (تخمینی) | **عالی (مناسب برای سرویس با اسید سولفوریک)**  | **خوب** (کمتر از C-276) | **خوب** (نیاز به filler خاص) |
| | **اینکونل 625** | **۲,۵۰۰ - ۴,۲۰۰**  | **متوسط تا خوب** (در دماهای بالا محدودیت دارد) | **بسیار خوب**  | **خوب** |
| **فولادهای زنگ‌نزن** | **داپلکس 2205** | **۴۱۵ - ۹۰۰**  | **متوسط** (برای H₂SO₄ رقیق و سرد مناسب است) | **خوب** (مقاوم به SCC بهتر از 316) | **متوسط** (نیاز به کنترل حرارت ورودی) |
| | **فولاد 316** | **۳۳۰ - ۵۰۰**  | **ضعیف** (تنها در غلظت‌های بسیار پایین یا دمای محیط) | **متوسط** (مقاومت محدود به Pitting) | **خوب** |
| **سایر متریال‌ها** | **فولاد شیشه‌اندود** | **۸۳۰ - ۱,۷۰۰**  | **عالی (تقریباً در برابر همه اسیدها به جز HF)** | **عالی** | **غیرقابل جوش (اجزاء مجزا ساخته می‌شوند)** |
| | **تیتانیوم (Gr. 2)** | **۱,۷۰۰ - ۳,۳۰۰**  | **ضعیف در H₂SO₄ و HCl**، عالی در HNO₃ | **عالی** (مقاوم به SCC در آب دریا) | **متوسط** (نیاز به محافظت گاز بی‌اثر زیاد) |

---

### 💡 راهنمای انتخاب و جمع‌بندی

1.  **اگر محیط اسیدی شامل غلظت‌های بالای اسید سولفوریک در دماهای بالا است**، **آلیاژ 20** (به دلیل وجود مس) یا **هاستلوی C-276** گزینه‌های اصلی شما هستند. هاستلوی C-276 همچنین در محیط‌های混合 اسید (ترکیبی از اسید اکسیدکننده و احیاکننده) عملکرد بهتری دارد.
2.  **اگر محیط حاوی غلظت بالای یون کلرید (Cl⁻) همراه با اسید است** (مانند آب دریا اسیدی شده)، **هاستلوی C-276** یا **تیتانیوم** به دلیل مقاومت بالای خود به خوردگی حفره‌ای و تنشی انتخاب می‌شوند. در این شرایط، فولاد ۳۱۶ عملکرد ضعیفی خواهد داشت.
3.  **اگر هزینه اولیه مهم‌ترین فاکتور است و دما و غلظت اسید پایین است**، **فولاد ۳۱۶** (برای اسید رقیق) یا **داپلکس ۲۲۰۵** (برای چالش‌های بالاتر) گزینه‌های مقرون‌به‌صرفه‌تری هستند.
4.  **اگر به دنبال مقاومت مطلق شیمیایی بدون نگرانی از خوردگی در تمام غلظت‌ها و دماها هستید** (مثلاً در رآکتورهای دارویی)، **فولاد شیشه‌اندود** بهترین انتخاب است، مشروط بر اینکه قطعه در معرض ضربه یا تنش‌های مکانیکی شدید نباشد.

اگر محیط اسیدی خاصی مد نظر شماست (مثلاً اسید فسفریک یا اسید هیدروکلریک)، آن را مطرح کنید تا توصیه دقیق‌تری دریافت کنید.

File: Lessons/Materials/فولادهای متداول بازار ایران.md (part 1 of 2)
## **فولادهای پرکاربرد در ایران**

این مقاله، راهنمای جامعی برای ۷۰ نوع فولادهای پرکاربرد در بازار ایران ارائه می‌دهد که شامل اطلاعاتی در خصوص ترکیب شیمیایی (عناصری مانند کربن، منگنز، کروم و نیکل)، استانداردهای مربوط به هر [فولاد (مانند DIN)](https://www.faramechanic.com/blog/germany-steel-grades-din-standard/)، و همچنین فرآیندهای عملیات حرارتی مورد نیاز نظیر دماهای فورجینگ، آنیلینگ و سخت‌کاری به همراه محیط خنک‌کاری مناسب (روغن، آب، هوا یا حمام نمک) است. متن، کاربردهای رایج هر نوع فولاد را در صنایع مختلف ایرانی مانند خودروسازی، [ماشین‌سازی](https://www.faramechanic.com/machine-manufacturing/)، نفت و گاز، و صنایع غذایی شرح می‌دهد و اهمیت انتخاب صحیح فولاد بر اساس خواص مکانیکی، شرایط عملیاتی و ملاحظات اقتصادی را برجسته می‌کند. همچنین به چالش‌های بازار فولاد در ایران (مانند نوسانات نرخ ارز و تحریم‌ها) و راهکارهای تامین پایدار اشاره دارد و فولادها را در دسته‌های اصلی نظیر فولادهای کربن، آلیاژی (ابزار سردکار، گرم‌کار، تندبر)، فنر، نسوز و زنگ نزن طبقه‌بندی می‌کند.

فهرست مطالب

- [فولادهای پرکاربرد در ایران](https://www.faramechanic.com/blog/guide-to-70-common-iranian-steels/#%D9%81%D9%88%D9%84%D8%A7%D8%AF%D9%87%D8%A7%DB%8C-%D9%BE%D8%B1%DA%A9%D8%A7%D8%B1%D8%A8%D8%B1%D8%AF-%D8%AF%D8%B1-%D8%A7%DB%8C%D8%B1%D8%A7%D9%86)
- [قلب تپنده صنعت ایران: راهنمای جامع فولادهای پرکاربرد در بازار ایران، از انتخاب تا دسترسی و کاربرد](https://www.faramechanic.com/blog/guide-to-70-common-iranian-steels/#%D9%82%D9%84%D8%A8-%D8%AA%D9%BE%D9%86%D8%AF%D9%87-%D8%B5%D9%86%D8%B9%D8%AA-%D8%A7%DB%8C%D8%B1%D8%A7%D9%86-%D8%B1%D8%A7%D9%87%D9%86%D9%85%D8%A7%DB%8C-%D8%AC%D8%A7%D9%85%D8%B9-%D9%81%D9%88%D9%84%D8%A7%D8%AF%D9%87%D8%A7%DB%8C-%D9%BE%D8%B1%DA%A9%D8%A7%D8%B1%D8%A8%D8%B1%D8%AF-%D8%AF%D8%B1-%D8%A8%D8%A7%D8%B2%D8%A7%D8%B1-%D8%A7%DB%8C%D8%B1%D8%A7%D9%86%D8%8C-%D8%A7%D8%B2-%D8%A7%D9%86%D8%AA%D8%AE%D8%A7%D8%A8-%D8%AA%D8%A7-%D8%AF%D8%B3%D8%AA%D8%B1%D8%B3%DB%8C-%D9%88-%DA%A9%D8%A7%D8%B1%D8%A8%D8%B1%D8%AF)
- [بخش ۱: فولاد: ماده‌ای فراتر از یک فلز](https://www.faramechanic.com/blog/guide-to-70-common-iranian-steels/#%D8%A8%D8%AE%D8%B4-%DB%B1-%D9%81%D9%88%D9%84%D8%A7%D8%AF-%D9%85%D8%A7%D8%AF%D9%87%E2%80%8C%D8%A7%DB%8C-%D9%81%D8%B1%D8%A7%D8%AA%D8%B1-%D8%A7%D8%B2-%DB%8C%DA%A9-%D9%81%D9%84%D8%B2)
- [بخش ۲: دسته‌بندی جامع فولادها: معماری دقیق دنیای آلیاژها](https://www.faramechanic.com/blog/guide-to-70-common-iranian-steels/#%D8%A8%D8%AE%D8%B4-%DB%B2-%D8%AF%D8%B3%D8%AA%D9%87%E2%80%8C%D8%A8%D9%86%D8%AF%DB%8C-%D8%AC%D8%A7%D9%85%D8%B9-%D9%81%D9%88%D9%84%D8%A7%D8%AF%D9%87%D8%A7-%D9%85%D8%B9%D9%85%D8%A7%D8%B1%DB%8C-%D8%AF%D9%82%DB%8C%D9%82-%D8%AF%D9%86%DB%8C%D8%A7%DB%8C-%D8%A2%D9%84%DB%8C%D8%A7%DA%98%D9%87%D8%A7)
- [بخش ۳: عملیات حرارتی: دگرگونی فولاد برای عملکرد بی‌نظیر](https://www.faramechanic.com/blog/guide-to-70-common-iranian-steels/#%D8%A8%D8%AE%D8%B4-%DB%B3-%D8%B9%D9%85%D9%84%DB%8C%D8%A7%D8%AA-%D8%AD%D8%B1%D8%A7%D8%B1%D8%AA%DB%8C-%D8%AF%DA%AF%D8%B1%DA%AF%D9%88%D9%86%DB%8C-%D9%81%D9%88%D9%84%D8%A7%D8%AF-%D8%A8%D8%B1%D8%A7%DB%8C-%D8%B9%D9%85%D9%84%DA%A9%D8%B1%D8%AF-%D8%A8%DB%8C%E2%80%8C%D9%86%D8%B8%DB%8C%D8%B1)
- [بخش ۴: در رگ‌های صنعت ایران: کاربردها و صنایع هدف](https://www.faramechanic.com/blog/guide-to-70-common-iranian-steels/#%D8%A8%D8%AE%D8%B4-%DB%B4-%D8%AF%D8%B1-%D8%B1%DA%AF%E2%80%8C%D9%87%D8%A7%DB%8C-%D8%B5%D9%86%D8%B9%D8%AA-%D8%A7%DB%8C%D8%B1%D8%A7%D9%86-%DA%A9%D8%A7%D8%B1%D8%A8%D8%B1%D8%AF%D9%87%D8%A7-%D9%88-%D8%B5%D9%86%D8%A7%DB%8C%D8%B9-%D9%87%D8%AF%D9%81)
- [بخش ۵: راهنمای انتخاب فولاد: معماری هوشمندانه مواد](https://www.faramechanic.com/blog/guide-to-70-common-iranian-steels/#%D8%A8%D8%AE%D8%B4-%DB%B5-%D8%B1%D8%A7%D9%87%D9%86%D9%85%D8%A7%DB%8C-%D8%A7%D9%86%D8%AA%D8%AE%D8%A7%D8%A8-%D9%81%D9%88%D9%84%D8%A7%D8%AF-%D9%85%D8%B9%D9%85%D8%A7%D8%B1%DB%8C-%D9%87%D9%88%D8%B4%D9%85%D9%86%D8%AF%D8%A7%D9%86%D9%87-%D9%85%D9%88%D8%A7%D8%AF)
- [چک لیست جامع برای انتخاب فولاد:](https://www.faramechanic.com/blog/guide-to-70-common-iranian-steels/#%DA%86%DA%A9-%D9%84%DB%8C%D8%B3%D8%AA-%D8%AC%D8%A7%D9%85%D8%B9-%D8%A8%D8%B1%D8%A7%DB%8C-%D8%A7%D9%86%D8%AA%D8%AE%D8%A7%D8%A8-%D9%81%D9%88%D9%84%D8%A7%D8%AF)
- [بخش ۶: بازار فولاد در ایران: چالش‌ها، فرصت‌ها و راهکارهای تامین](https://www.faramechanic.com/blog/guide-to-70-common-iranian-steels/#%D8%A8%D8%AE%D8%B4-%DB%B6-%D8%A8%D8%A7%D8%B2%D8%A7%D8%B1-%D9%81%D9%88%D9%84%D8%A7%D8%AF-%D8%AF%D8%B1-%D8%A7%DB%8C%D8%B1%D8%A7%D9%86-%DA%86%D8%A7%D9%84%D8%B4%E2%80%8C%D9%87%D8%A7%D8%8C-%D9%81%D8%B1%D8%B5%D8%AA%E2%80%8C%D9%87%D8%A7-%D9%88-%D8%B1%D8%A7%D9%87%DA%A9%D8%A7%D8%B1%D9%87%D8%A7%DB%8C-%D8%AA%D8%A7%D9%85%DB%8C%D9%86)
- [نکات کلیدی در تامین فولاد در بازار ایران:](https://www.faramechanic.com/blog/guide-to-70-common-iranian-steels/#%D9%86%DA%A9%D8%A7%D8%AA-%DA%A9%D9%84%DB%8C%D8%AF%DB%8C-%D8%AF%D8%B1-%D8%AA%D8%A7%D9%85%DB%8C%D9%86-%D9%81%D9%88%D9%84%D8%A7%D8%AF-%D8%AF%D8%B1-%D8%A8%D8%A7%D8%B2%D8%A7%D8%B1-%D8%A7%DB%8C%D8%B1%D8%A7%D9%86)
- [سوالات متداول (FAQ) درباره فولادهای پرکاربرد در ایران](https://www.faramechanic.com/blog/guide-to-70-common-iranian-steels/#%D8%B3%D9%88%D8%A7%D9%84%D8%A7%D8%AA-%D9%85%D8%AA%D8%AF%D8%A7%D9%88%D9%84-FAQ-%D8%AF%D8%B1%D8%A8%D8%A7%D8%B1%D9%87-%D9%81%D9%88%D9%84%D8%A7%D8%AF%D9%87%D8%A7%DB%8C-%D9%BE%D8%B1%DA%A9%D8%A7%D8%B1%D8%A8%D8%B1%D8%AF-%D8%AF%D8%B1-%D8%A7%DB%8C%D8%B1%D8%A7%D9%86)
- [دسته‌بندی اصلی فولادها و ویژگی‌های کلیدی هر گروه چیست؟](https://www.faramechanic.com/blog/guide-to-70-common-iranian-steels/#%D8%AF%D8%B3%D8%AA%D9%87%E2%80%8C%D8%A8%D9%86%D8%AF%DB%8C-%D8%A7%D8%B5%D9%84%DB%8C-%D9%81%D9%88%D9%84%D8%A7%D8%AF%D9%87%D8%A7-%D9%88-%D9%88%DB%8C%DA%98%DA%AF%DB%8C%E2%80%8C%D9%87%D8%A7%DB%8C-%DA%A9%D9%84%DB%8C%D8%AF%DB%8C-%D9%87%D8%B1-%DA%AF%D8%B1%D9%88%D9%87-%DA%86%DB%8C%D8%B3%D8%AA%D8%9F)
- [عملیات حرارتی چگونه خواص فولادهای پرکاربرد را تغییر می‌دهد؟](https://www.faramechanic.com/blog/guide-to-70-common-iranian-steels/#%D8%B9%D9%85%D9%84%DB%8C%D8%A7%D8%AA-%D8%AD%D8%B1%D8%A7%D8%B1%D8%AA%DB%8C-%DA%86%DA%AF%D9%88%D9%86%D9%87-%D8%AE%D9%88%D8%A7%D8%B5-%D9%81%D9%88%D9%84%D8%A7%D8%AF%D9%87%D8%A7%DB%8C-%D9%BE%D8%B1%DA%A9%D8%A7%D8%B1%D8%A8%D8%B1%D8%AF-%D8%B1%D8%A7-%D8%AA%D8%BA%DB%8C%DB%8C%D8%B1-%D9%85%DB%8C%E2%80%8C%D8%AF%D9%87%D8%AF%D8%9F)
- [کابردها و صنایع هدف اصلی فولادهای معرفی شده در ایران کدامند؟](https://www.faramechanic.com/blog/guide-to-70-common-iranian-steels/#%DA%A9%D8%A7%D8%A8%D8%B1%D8%AF%D9%87%D8%A7-%D9%88-%D8%B5%D9%86%D8%A7%DB%8C%D8%B9-%D9%87%D8%AF%D9%81-%D8%A7%D8%B5%D9%84%DB%8C-%D9%81%D9%88%D9%84%D8%A7%D8%AF%D9%87%D8%A7%DB%8C-%D9%85%D8%B9%D8%B1%D9%81%DB%8C-%D8%B4%D8%AF%D9%87-%D8%AF%D8%B1-%D8%A7%DB%8C%D8%B1%D8%A7%D9%86-%DA%A9%D8%AF%D8%A7%D9%85%D9%86%D8%AF%D8%9F)
- [مهمترین معیارهای انتخاب فولاد مناسب برای یک پروژه کدامند؟](https://www.faramechanic.com/blog/guide-to-70-common-iranian-steels/#%D9%85%D9%87%D9%85%D8%AA%D8%B1%DB%8C%D9%86-%D9%85%D8%B9%DB%8C%D8%A7%D8%B1%D9%87%D8%A7%DB%8C-%D8%A7%D9%86%D8%AA%D8%AE%D8%A7%D8%A8-%D9%81%D9%88%D9%84%D8%A7%D8%AF-%D9%85%D9%86%D8%A7%D8%B3%D8%A8-%D8%A8%D8%B1%D8%A7%DB%8C-%DB%8C%DA%A9-%D9%BE%D8%B1%D9%88%DA%98%D9%87-%DA%A9%D8%AF%D8%A7%D9%85%D9%86%D8%AF%D8%9F)
- [خدمات مشاوره تخصصی انتخاب متریال و شناخت فولادهای پرکاربرد در ایران: راهکاری مطمئن برای موفقیت پروژه شما با فرامکانیک](https://www.faramechanic.com/blog/guide-to-70-common-iranian-steels/#%D8%AE%D8%AF%D9%85%D8%A7%D8%AA-%D9%85%D8%B4%D8%A7%D9%88%D8%B1%D9%87-%D8%AA%D8%AE%D8%B5%D8%B5%DB%8C-%D8%A7%D9%86%D8%AA%D8%AE%D8%A7%D8%A8-%D9%85%D8%AA%D8%B1%DB%8C%D8%A7%D9%84-%D9%88-%D8%B4%D9%86%D8%A7%D8%AE%D8%AA-%D9%81%D9%88%D9%84%D8%A7%D8%AF%D9%87%D8%A7%DB%8C-%D9%BE%D8%B1%DA%A9%D8%A7%D8%B1%D8%A8%D8%B1%D8%AF-%D8%AF%D8%B1-%D8%A7%DB%8C%D8%B1%D8%A7%D9%86-%D8%B1%D8%A7%D9%87%DA%A9%D8%A7%D8%B1%DB%8C-%D9%85%D8%B7%D9%85%D8%A6%D9%86-%D8%A8%D8%B1%D8%A7%DB%8C-%D9%85%D9%88%D9%81%D9%82%DB%8C%D8%AA-%D9%BE%D8%B1%D9%88%DA%98%D9%87-%D8%B4%D9%85%D8%A7-%D8%A8%D8%A7-%D9%81%D8%B1%D8%A7%D9%85%DA%A9%D8%A7%D9%86%DB%8C%DA%A9)
- [چرا فرامکانیک را برای مشاوره انتخاب کنید؟](https://www.faramechanic.com/blog/guide-to-70-common-iranian-steels/#%DA%86%D8%B1%D8%A7-%D9%81%D8%B1%D8%A7%D9%85%DA%A9%D8%A7%D9%86%DB%8C%DA%A9-%D8%B1%D8%A7-%D8%A8%D8%B1%D8%A7%DB%8C-%D9%85%D8%B4%D8%A7%D9%88%D8%B1%D9%87-%D8%A7%D9%86%D8%AA%D8%AE%D8%A7%D8%A8-%DA%A9%D9%86%DB%8C%D8%AF%D8%9F)

## **قلب تپنده صنعت ایران: راهنمای جامع** **فولادهای** **پرکاربرد** **در بازار ایران****، از انتخاب تا دسترسی و کاربرد  
**

در دنیای مدرن امروز، جایی که آسمان‌خراش‌ها سر به فلک کشیده‌اند، پل‌های عظیم رودخانه‌ها را در آغوش می‌کشند، خودروها با سرعت بر جاده‌ها می‌تازند و پیچیده‌ترین ماشین‌آلات صنعتی به فعالیت مشغول‌اند، یک عنصر بی‌ادعا، اما بی‌نهایت قدرتمند، در قلب تمام این شگفتی‌های مهندسی می‌تپد: **فولاد**. این آلیاژ شگفت‌انگیز آهن و کربن، بیش از یک فلز ساده است؛ فولاد نبض حیات صنایع، رگ‌های حیاتی اقتصاد و ستون فقرات توسعه و پیشرفت هر جامعه‌ای محسوب می‌شود. در ایران، با تاریخی غنی در صنعت و معدن، نقش فولاد بیش از پیش حیاتی است و شناخت دقیق انواع آن، از جمله “۷۰ فولاد پرکاربرد” که شریان‌های صنایع ما را تشکیل می‌دهند، برای هر مهندس، طراح، صنعتگر و حتی دانشجویی که سودای ساختن فردایی بهتر را در سر دارد، از اهمیت ویژه‌ای برخوردار است.

---

---

اما دنیای فولاد، دریایی عمیق و پر رمز و راز است. تنوع بی‌نظیر گریدها، تفاوت در ترکیبات شیمیایی، خواص مکانیکی متنوع، و هزاران کاربرد گوناگون، انتخاب فولاد مناسب را به یک چالش پیچیده تبدیل کرده است. این مقاله، چراغ راه شما در دالان‌های پیچیده دنیای فولاد است. ما در این راهنمای جامع و بی‌سابقه، نه تنها به معرفی ۷۰ نوع فولاد پرکاربرد در بازار ایران خواهیم پرداخت، بلکه عمیقاً به ماهیت آن‌ها، دسته‌بندی‌های شگفت‌انگیزشان، کاربردهای کلیدی و صنایع هدف، معیارهای هوشمندانه انتخاب، و همچنین وضعیت بازار و نحوه دسترسی به آن‌ها در ایران خواهیم پرداخت. هدف ما این است که شما را با دانشی عمیق و کاربردی در این حوزه تجهیز کنیم تا بتوانید آگاهانه‌ترین تصمیم‌ها را در پروژه‌های صنعتی خود اتخاذ کرده و به قلب تپنده [صنعت ایران](https://www.faramechanic.com/manufacturing-engineering/)، یعنی فولاد، اشراف کامل یابید. با ما همراه باشید تا سفر شگفت‌انگیز خود را در دنیای بی‌کران فولاد آغاز کنیم.

## **بخش** **۱:** **فولاد: ماده‌ای فراتر از یک فلز**

فولاد، آلیاژی است عمدتاً از آهن و کربن، که با افزودن عناصر آلیاژی دیگر می‌توان خواص آن را به شکلی حیرت‌انگیز دگرگون کرد. کربن، اصلی‌ترین عنصر آلیاژی در فولاد است که حتی مقادیر اندک آن (تا حدود ۲ درصد وزنی)، تاثیر شگرفی بر استحکام و سختی آهن می‌گذارد. اگرچه آهن خالص نرم و چکش‌خوار است، اما با ترکیب آن با کربن و سایر عناصر، فولاد تبدیل به ماده‌ای با سختی، استحکام، چقرمگی و مقاومت به سایش بی‌نظیر می‌شود که آن را برای هزاران کاربرد صنعتی ایده‌آل ساخته است.

تاریخچه فولاد، خود روایتگر سیر تکامل بشر است. از کوره‌های باستانی که آهن را به فولاد خام تبدیل می‌کردند تا کوره‌های قوس الکتریکی و القایی مدرن، فولاد همواره در مرکز انقلاب‌های صنعتی قرار داشته است. اختراع روش بسمر، کوره روباز و سپس فرایندهای نوین متالورژی، تولید انبوه فولاد را ممکن ساخت و راه را برای ساخت سازه‌های عظیم، ماشین‌آلات پیشرفته و توسعه زیرساخت‌های صنعتی هموار کرد.

![فولادهای پرکاربرد در ایران](https://www.faramechanic.com/wp-content/uploads/2025/05/steels-04-min.jpg)

فولادهای پرکاربرد در ایران

### مزایای منحصربه‌فرد فولاد که آن را بی‌رقیب ساخته است:

- **استحکام بالا در برابر وزن:** فولاد، در مقایسه با بسیاری از مواد دیگر، استحکام فوق‌العاده‌ای دارد که امکان ساخت سازه‌های سبک‌تر و در عین حال مستحکم‌تر را فراهم می‌کند.
- **قابلیت شکل‌پذیری و ماشین‌کاری:** با وجود استحکام بالا، بسیاری از گریدهای فولاد قابلیت شکل‌دهی، جوشکاری و ماشین‌کاری عالی دارند که فرآیندهای تولید را تسهیل می‌کند.
- **مقاومت به ضربه و خستگی:** فولاد می‌تواند بارهای ضربه‌ای و بارهای تکراری (خستگی) را به خوبی تحمل کند، که برای قطعات متحرک و سازه‌های دینامیکی حیاتی است.
- **تنوع خواص بی‌نظیر:** با تغییر درصد کربن و افزودن عناصر آلیاژی مانند کروم، نیکل، مولیبدن، وانادیم و منگنز، می‌توان خواص فولاد را در دامنه‌ای وسیع تنظیم کرد و آن را برای کاربردهای بسیار خاص بهینه ساخت.
- **قابلیت بازیافت بالا:** فولاد یکی از قابل‌بازیافت‌ترین مواد روی کره زمین است و می‌توان آن را بارها و بارها بدون افت کیفیت بازیافت کرد که این ویژگی، آن را به ماده‌ای پایدار و سازگار با محیط زیست تبدیل می‌کند.

در فایل ضمیمه “۷۰ فولادهای پرکاربرد در بازار ایران” که در دست داریم، مجموعه‌ای از فولادها گردآوری شده‌اند که نمایانگر طیف وسیعی از نیازهای صنعتی کشور ما هستند. این ۷۰ فولاد، از فولادهای ساده کربنی گرفته تا فولادهای آلیاژی پیچیده و فولادهای زنگ نزن، همگی نقش کلیدی در صنایع مختلف ایران ایفا می‌کنند و آشنایی با آن‌ها، گام اول برای ورود به دنیای حرفه‌ای متالورژی و مهندسی مواد است.

---

[

مقاله مرتبط:  گیربکس صنایع فولاد

](https://www.faramechanic.com/gearbox/steel-industry-gearboxes/)

---

## **بخش** **۲:** **دسته‌بندی جامع فولادها: معماری دقیق دنیای آلیاژها**

برای درک بهتر فولادها، نیاز به یک دسته‌بندی منطقی و جامع داریم. فولادهای موجود و پرکاربرد در بازار ایران را می‌توان بر اساس ترکیبات شیمیایی، کاربردهای اصلی، و نحوه پاسخگویی به عملیات حرارتی به گروه‌های اصلی تقسیم کرد. در ادامه، به بررسی تفصیلی هر یک از این دسته‌ها، با تمرکز بر فولادهای ۷۰ گانه موجود در فایل ضمیمه و خواص و کاربردهای آن‌ها در بازار ایران می‌پردازیم.

### ۲.۱. فولادهای کربن (Carbon Steels): ستون فقرات ارزان‌قیمت و پرکاربرد

فولادهای کربن، رایج‌ترین و اقتصادی‌ترین انواع فولاد هستند که ترکیب اصلی آن‌ها آهن و کربن است، با مقادیر اندکی از عناصر دیگر مانند منگنز، سیلیسیم، گوگرد و فسفر. درصد کربن در این فولادها عامل تعیین‌کننده اصلی خواص مکانیکی آن‌هاست.

#### **-فولادهای کم کربن (**Low Carbon Steels**):**

- - **تعریف و ویژگی‌ها:** این فولادها معمولاً حاوی کمتر از ۰.۲۵ درصد کربن هستند. مشخصه اصلی آن‌ها، قابلیت جوشکاری بسیار خوب، شکل‌پذیری عالی (به دلیل نرمی)، و چقرمگی بالاست. سختی و استحکام آن‌ها نسبتاً پایین است.
    - **فولادهای پرکاربرد از فایل ضمیمه فولادهای پرکاربرد در ایران:**
        - **St37** **(یا** **S235JR** **در استاندارد** **EN****):** یکی از پرمصرف‌ترین فولادهای ساختمانی در ایران است. این فولاد به دلیل قابلیت جوشکاری و شکل‌پذیری بالا، به وفور در ساخت اسکلت ساختمان‌ها، پروفیل‌ها، میلگردها، صفحات و ورق‌های ساختمانی به کار می‌رود. مقاومت کششی آن حدود ۳۷۰ مگاپاسکال است. در فایل ضمیمه به کاربرد آن برای “قطعات ساختمانی” و “ورق‌های ساختمانی” اشاره شده است.
        - **St52** **(یا** **S355JR** **در استاندارد** **EN****):** این فولاد دارای حدود ۰.۲۰ تا ۰.۲۵ درصد کربن و مقداری منگنز است که استحکام تسلیم و کششی بالاتری نسبت به St37 دارد (حدود ۵۲۰ مگاپاسکال مقاومت کششی). St52 به دلیل استحکام بالاتر و قابلیت جوشکاری مناسب، در ساخت سازه‌های سنگین‌تر، پل‌ها، ماشین‌آلات صنعتی، قاب‌ها و شاسی خودروهای سنگین استفاده می‌شود. در فایل ضمیمه، کاربردهای مشابهی برای این فولاد ذکر شده است.
    - **عملیات حرارتی:** معمولاً عملیات حرارتی خاصی برای افزایش سختی روی این فولادها انجام نمی‌شود و بیشتر به صورت نرماله یا آنیل شده استفاده می‌شوند.

![فولادهای پرکاربرد در بازار ایران](https://www.faramechanic.com/wp-content/uploads/2025/05/steels-01-min.jpg)

فولادهای پرکاربرد در بازار ایران

### +فولادهای کربن متوسط (Medium Carbon Steels):

- - **تعریف و ویژگی‌ها:** حاوی ۰.۲۵ تا ۰.۶۰ درصد کربن هستند. این فولادها استحکام و سختی بیشتری نسبت به فولادهای کم کربن دارند و قابلیت عملیات حرارتی (سخت‌کاری و تمپرینگ) در آن‌ها وجود دارد.
    - **فولادهای پرکاربرد از فایل ضمیمه فولادهای پرکاربرد در ایران:**
        - **Ck45** **(یا** **۱.۱۷۳۰** **در استاندارد** **DIN****):** یکی از شناخته‌شده‌ترین فولادهای کربن متوسط در بازار ایران است. این فولاد با حدود ۰.۴۵ درصد کربن، پس از سخت‌کاری و تمپرینگ، به سختی و استحکام بالایی دست می‌یابد و مقاومت به سایش مناسبی دارد. کاربرد آن در ساخت میل لنگ، شفت، چرخ دنده، میل بادامک، محورها و سایر قطعات ماشین‌سازی که نیاز به استحکام و سختی سطح دارند، بسیار گسترده است. فایل ضمیمه نیز به کاربردهای مشابهی اشاره کرده است.
        - **Mo40** **(یا** **۴۲****CrMo4** **در استاندارد** **DIN****):** یک فولاد کربن متوسط آلیاژی است که با افزودن مولیبدن و کروم، استحکام و چقرمگی آن به طرز چشمگیری افزایش یافته است. این فولاد پاسخ خوبی به عملیات حرارتی می‌دهد و پس از سخت‌کاری و تمپرینگ، خواص مکانیکی بسیار عالی پیدا می‌کند. کاربردهای آن شامل ساخت شفت‌های سنگین، میل لنگ، چرخ دنده، میله‌های اتصال، قطعات تحت بار دینامیکی بالا و قالب‌های پلاستیک است. در فایل ضمیمه به Mo40 و کاربردهای آن در “قالب‌های پلاستیک” و “قطعات تحت بار سنگین” اشاره شده است.
    - **عملیات حرارتی:** سخت‌کاری و تمپرینگ رایج‌ترین عملیات حرارتی برای این فولادها هستند. در فایل ضمیمه نیز برای Ck45 و Mo40 دماهای سخت‌کاری و محیط‌های خنک‌کاری (آب و روغن) ذکر شده است که نشان‌دهنده قابلیت بالای این فولادها در عملیات حرارتی است.

#### ***فولادهای پرکربن (**High Carbon Steels**):**

- - **تعریف و ویژگی‌ها:** حاوی بیش از ۰.۶۰ درصد کربن هستند. این فولادها بسیار سخت و مقاوم به سایش هستند، اما در عین حال تردی آن‌ها افزایش می‌یابد و شکل‌پذیری کمتری دارند.
    - **فولادهای پرکاربرد از فایل ضمیمه فولادهای پرکاربرد در ایران:**
        - **CK75** **(یا** **۱.۱۲۶۲** **در استاندارد** **DIN****):** یک فولاد پرکربن با حدود ۰.۷۵ درصد کربن است که در گروه فولادهای فنر نیز قرار می‌گیرد. این فولاد پس از عملیات حرارتی، مقاومت به خستگی و خاصیت ارتجاعی بسیار خوبی پیدا می‌کند و برای ساخت انواع فنرها، تیغه‌ها و ابزارهای دستی کوچک استفاده می‌شود.
    - **عملیات حرارتی:** سخت‌کاری و تمپرینگ برای دستیابی به سختی و خاصیت فنری مورد نظر ضروری است.

#### **جدول ۱: خلاصه‌ای از فولادهای کربن پرکاربرد از فایل ضمیمه فولادهای پرکاربرد در ایران و ویژگی‌های آن‌ها**

|   |   |   |   |   |   |
|---|---|---|---|---|---|
|**گرید فولاد** **(Symbol DIN)**|**نوع فولاد**|**درصد کربن تقریبی**|**خواص کلیدی**|**کاربردهای رایج (بر اساس فایل ضمیمه)**|**عملیات حرارتی (بر اساس فایل ضمیمه)**|
|St37 (S235JR)|کم کربن|۰.۱۵-۰.۲۵|جوش‌پذیری عالی، شکل‌پذیری بالا|قطعات ساختمانی، ورق‌های ساختمانی|– (معمولاً بدون سخت‌کاری)|
|St52 (S355JR)|کم کربن|۰.۲۵-۰.۳۰|استحکام بالاتر، جوش‌پذیری خوب|سازه‌های سنگین، ماشین‌آلات صنعتی، شاسی خودرو|– (معمولاً بدون سخت‌کاری)|
|Ck45 (۱.۱۷۳۰)|کربن متوسط|۰.۴۵|قابلیت سخت‌کاری، استحکام و سختی خوب|میل لنگ، شفت، چرخ دنده، محورها|سخت‌کاری (آب/روغن)، تمپرینگ|
|Mo40 (۴۲CrMo4)|کربن متوسط آلیاژی|۰.۴۰|استحکام بالا، چقرمگی خوب، پاسخ عالی به حرارتی|قالب‌های پلاستیک، قطعات تحت بار سنگین|سخت‌کاری (روغن)، تمپرینگ|
|CK75 (۱.۱۲۶۲)|پرکربن / فنر|۰.۷۵|مقاومت به خستگی، خاصیت ارتجاعی|فنرها، تیغه‌ها، ابزارهای دستی|سخت‌کاری، تمپرینگ|

---

[

مقاله مرتبط:  ورقکاری انواع ورق فولادی

](https://www.faramechanic.com/blog/sheet-metal-working/)

---

### ۲.۲. فولادهای آلیاژی (Alloy Steels): شاهکارهای مهندسی با خواص ویژه

فولادهای آلیاژی، فولادهایی هستند که علاوه بر کربن، حاوی مقادیر قابل توجهی از یک یا چند عنصر آلیاژی دیگر (مانند کروم، نیکل، مولیبدن، وانادیم، تنگستن، منگنز، سیلیسیم) هستند. افزودن این عناصر به فولاد، باعث بهبود چشمگیر خواص مکانیکی، شیمیایی و حرارتی آن می‌شود و آن‌ها را برای کاربردهای خاصی که فولادهای کربن قادر به پاسخگویی نیستند، مناسب می‌سازد.

![فولادهای ابزار (Tool Steels)](https://www.faramechanic.com/wp-content/uploads/2025/05/steels-14-min.jpg)

فولادهای ابزار (Tool Steels)

#### **۲.۲.۱.** **فولادهای ابزار (**Tool Steels**):**

این فولادها برای ساخت ابزارها، قالب‌ها و وسایلی که تحت تنش‌های مکانیکی، سایش، ضربه و حرارت بالا قرار دارند، طراحی شده‌اند. ویژگی‌های اصلی آن‌ها سختی بسیار بالا، مقاومت به سایش عالی، و توانایی حفظ سختی در دماهای بالا است.**فولادهای ابزار نوعی از فولادهای پرکاربرد در ایران هستند.**

- - **فولادهای ابزار سردکار (****Cold Work Tool Steels****):** این فولادها برای کاربردهایی که در دمای محیط (بدون گرم شدن قابل توجه) انجام می‌شوند، مناسب هستند.
        - **Spk** **(یا** **۱.۲۳۷۹** **در استاندارد** **DIN****):** یکی از پرکاربردترین فولادهای ابزار سردکار در ایران است. این فولاد کروم-مولیبدن-وانادیم دارای مقاومت به سایش بسیار بالا، سختی‌پذیری عمقی عالی و پایداری ابعادی خوبی پس از عملیات حرارتی است. کاربرد آن در ساخت قالب‌های برش (سنبه و ماتریس)، قالب‌های خمکاری، ابزارهای فرم‌دهی، تیغه‌های برش، غلتک‌های نورد سرد و ابزارهای اندازه‌گیری است. در فایل ضمیمه به کاربرد آن در “قالب‌های برش” و “ابزارهای دقیق” اشاره شده است.
        - **Amutit S** **(یا** **۱.۲۸۴۲** **در استاندارد** **DIN****):** یک فولاد ابزار سردکار با خواص مشابه Spk اما با مقاومت به سایش و سختی‌پذیری کمی متفاوت. برای ساخت قالب‌های پرس، ابزارهای برش، و قطعات دقیق استفاده می‌شود. در فایل ضمیمه، کاربرد آن در “قالب‌ها” و “ابزارهای برش” ذکر شده است.
        - **۱.۲۵۱۰ (****یا** **O1** **در استاندارد** **ASTM****):** یک فولاد ابزار سردکار سخت‌شونده در روغن با پایداری ابعادی خوب. در ساخت ابزارهای برش کوچک، گیج‌ها و قالب‌های دقیق کاربرد دارد.
    - **فولادهای ابزار گرم‌کار (****Hot Work Tool Steels****):** این فولادها برای کاربردهایی طراحی شده‌اند که ابزار در دماهای بالا کار می‌کند و باید سختی خود را حفظ کند.
        - **H13** **(یا** **۱.۲۳۴۴** **در استاندارد** **DIN****):** فولادی کروم-مولیبدن-وانادیم که به دلیل مقاومت عالی در برابر حرارت، حفظ سختی در دماهای بالا (قرمزی)، مقاومت به خزش و مقاومت به شوک حرارتی، بسیار محبوب است. کاربرد اصلی آن در ساخت قالب‌های دایکاست (ریخته‌گری تحت فشار آلومینیوم و روی)، قالب‌های فورج (آهنگری گرم)، ابزارهای اکستروژن، و قالب‌های شیشه است. در فایل ضمیمه به کاربرد آن در “قالب‌های دایکاست” و “قالب‌های آهنگری” اشاره شده است.
    - **فولادهای ابزار تندبر (****High Speed Steels – HSS****):** این فولادها توانایی حفظ لبه برش در سرعت‌های بسیار بالا و در دماهای قرمز را دارند.
        - **SPK-R** **(یا** **۱.۳۳۴۳** **در استاندارد** **DIN** **– معادل** **M2****):** یکی از رایج‌ترین فولادهای تندبر است که حاوی تنگستن، مولیبدن، کروم و وانادیم است. این فولاد دارای سختی‌پذیری بالا، مقاومت به سایش عالی و مقاومت به نرم شدن در دمای بالاست. کاربرد آن در ساخت مته‌ها، فرزها، تیغ اره‌ها، قلاویزها و سایر ابزارهای برش با سرعت بالا است. فایل ضمیمه نیز به کاربرد آن در “ابزارهای برش” اشاره کرده است.

#### **۲.۲.۲.** **فولادهای عملیات حرارتی شونده (**Heat Treatable Steels**):**

این فولادها با مقادیر مشخصی از عناصر آلیاژی (کروم، نیکل، مولیبدن) طراحی شده‌اند تا پس از عملیات حرارتی مناسب (سخت‌کاری و تمپرینگ)، به استحکام کششی، استحکام تسلیم و چقرمگی بسیار بالایی دست یابند.

- - **VCN150** **(یا** **۱.۶۵۸۲** **در استاندارد** **DIN –** **۳۴****CrNiMo6****):** این فولاد نیکل-کروم-مولیبدن، یکی از بهترین فولادهای عملیات حرارتی شونده در بازار ایران است. VCN150 دارای استحکام کششی و تسلیم بسیار بالا، چقرمگی عالی و مقاومت به ضربه فوق‌العاده است. از آن برای ساخت شفت‌های بزرگ، میل لنگ‌های سنگین، چرخ دنده‌های تحت بار بالا، محورهای خودروهای سنگین و قطعاتی که نیاز به مقاومت به خستگی و سایش بالا دارند، استفاده می‌شود. فایل ضمیمه به کاربرد آن در “قطعات سنگین” و “محورها” اشاره دارد.
    - **۱.۷۲۲۵ (****یا** **۴۲****CrMo4** **–** **همان** **Mo40****):** در بخش فولادهای کربن متوسط به آن اشاره شد، اما به دلیل حضور کروم و مولیبدن، می‌توان آن را در دسته فولادهای آلیاژی عملیات حرارتی شونده نیز قرار داد.
    - **۱.۶۵۸۷ (۱۸****CrNiMo7-6****):** این فولاد نیکل-کروم-مولیبدن با کربن کمتر، برای سخت‌کاری سطحی (کربورایزینگ) بسیار مناسب است و برای ساخت چرخ دنده‌های بسیار پرفشار و محورهایی که نیاز به سطح سخت و مغز چقرمه دارند، استفاده می‌شود.

![فولادهای فنر (Spring Steels)](https://www.faramechanic.com/wp-content/uploads/2025/05/steels-06-min.jpg)

فولادهای فنر (Spring Steels)

#### **۲.۲.۳.** **فولادهای فنر (**Spring Steels**):**

این فولادها به طور خاص برای کاربردهایی طراحی شده‌اند که نیاز به خاصیت ارتجاعی بالا و مقاومت در برابر خستگی دارند.

- - **CK75** **(****۱.۱۲۶۲)** **و** **۱.۷۱۷۶ (۶۰****SiCr7****):** هر دو از فولادهای فنر پرکاربرد هستند. این فولادها پس از سخت‌کاری و تمپرینگ، به استحکام تسلیم بالا و قابلیت بازگشت به شکل اولیه پس از تغییر شکل دست می‌یابند. کاربرد اصلی آن‌ها در ساخت فنرهای مارپیچ، فنرهای تخت، فنرهای کلاچ، نوارهای فنری و سایر قطعاتی است که تحت بارهای تکراری خمشی و پیچشی قرار دارند. فایل ضمیمه نیز به کاربرد “فنرها” برای آن‌ها اشاره کرده است.
- ۲.۲.۴. فولادهای مقاوم به خزش (Creep Resistant Steels) و نسوز (Heat Resistant Steels):

این فولادها برای کاربرد در دماهای بالا طراحی شده‌اند. فولادهای مقاوم به خزش، خواص مکانیکی خود را در دماهای بالا و تحت بارگذاری طولانی‌مدت حفظ می‌کنند، در حالی که فولادهای نسوز مقاومت عالی در برابر اکسیداسیون و تشکیل فلس در دماهای بسیار بالا دارند.

- - **۱.۷۳۸۰ (۱۰****CrMo9-10****):** یک فولاد کروم-مولیبدن که به دلیل مقاومت بالا به خزش در دماهای بالا، در ساخت بویلرها، لوله‌های تحت فشار، شیرآلات و قطعات نیروگاهی و پتروشیمی مورد استفاده قرار می‌گیرد.
    - **X10CrAlSi25** **(****۱.۴۸۲۸):** یک فولاد نسوز با درصد بالای کروم و سیلیسیم، که مقاومت فوق‌العاده‌ای در برابر اکسیداسیون و حرارت تا ۱۱۰۰ درجه سانتی‌گراد دارد. کاربرد آن در ساخت قطعات کوره‌های صنعتی، مبدل‌های حرارتی، سیستم‌های اگزوز و سایر اجزا در محیط‌های دمای بالا است.

#### **جدول** **۲:** **خلاصه‌ای از فولادهای آلیاژی پرکاربرد از فایل ضمیمه فولادهای پرکاربرد در ایران و ویژگی‌های آن‌ها**

|   |   |   |   |   |
|---|---|---|---|---|
|**گرید فولاد** **(Symbol DIN)**|**دسته اصلی**|**خواص کلیدی**|**کاربردهای رایج (بر اساس فایل ضمیمه)**|**محیط خنک‌کاری در سخت‌کاری**|
|Spk (۱.۲۳۷۹)|ابزار سردکار|مقاومت سایش بالا، سختی‌پذیری عمقی|قالب‌های برش، ابزارهای دقیق، غلتک‌ها|روغن|
|Amutit S (۱.۲۸۴۲)|ابزار سردکار|سختی‌پذیری خوب، پایداری ابعادی|قالب‌ها، ابزارهای برش، سنبه ماتریس|روغن|
|H13 (۱.۲۳۴۴)|ابزار گرم‌کار|مقاومت حرارتی، حفظ سختی در دمای بالا|قالب‌های دایکاست، قالب‌های آهنگری|هوا|
|SPK-R (۱.۳۳۴۳)|ابزار تندبر|حفظ سختی در سرعت بالا، مقاومت سایش|ابزارهای برش (مته، فرز)|روغن|
|VCN150 (۱.۶۵۸۲)|عملیات حرارتی شونده|استحکام و چقرمگی بسیار بالا|قطعات سنگین، محورها، چرخ دنده|روغن|
|۱.۷۱۷۶ (۶۰SiCr7)|فنر|خاصیت ارتجاعی، مقاومت به خستگی|فنرها، نوارهای فنری|روغن|
|۱.۷۳۸۰ (۱۰CrMo9-10)|مقاوم به خزش|حفظ خواص در دمای بالا و بار طولانی|بویلرها، لوله‌های تحت فشار، قطعات نیروگاهی|–|
|X10CrAlSi25 (۱.۴۸۲۸)|نسوز|مقاومت به اکسیداسیون در دمای بالا|قطعات کوره‌های صنعتی، مبدل‌های حرارتی|–|

---

[

مقاله مرتبط:  ﺳﯿﺴﺘﻢ ﻧﺎﻣﮕﺬاري ﻓﻮﻻدﻫﺎ بر اساس استاندارد DIN

](https://www.faramechanic.com/manufacturing/germany-steel-grades-din-standard/)

---

### ۲.۳. فولادهای زنگ نزن (Stainless Steels): قهرمانان مقاومت به خوردگی و زیبایی

فولادهای زنگ نزن، دسته‌ای از فولادهای آلیاژی هستند که حداقل ۱۰.۵ درصد کروم دارند. کروم با تشکیل یک لایه نازک و پایدار از اکسید کروم (لایه غیرفعال) بر روی سطح فولاد، از تماس مستقیم آهن با محیط خورنده جلوگیری کرده و مقاومت آن را در برابر خوردگی به شدت افزایش می‌دهد. این فولادها علاوه بر مقاومت به خوردگی، اغلب دارای ظاهری زیبا و قابلیت بهداشتی بالا هستند. عمومع **فولادهای زنگ نزن پرکاربرد در صنایع غذایی ایران هستند.**

#### **۲.۳.۱.** **فولادهای زنگ نزن آستنیتی (**Austenitic Stainless Steels**):**

- - **تعریف و ویژگی‌ها:** پرکاربردترین نوع فولادهای زنگ نزن. آن‌ها حاوی مقادیر زیادی نیکل (بیش از ۸ درصد) علاوه بر کروم هستند که ساختار آستنیتی را در دمای اتاق پایدار می‌کند. این فولادها غیرمغناطیسی (در حالت آنیل شده)، دارای قابلیت جوشکاری و شکل‌پذیری عالی، و مقاومت بسیار خوبی در برابر انواع خوردگی (به ویژه خوردگی عمومی) دارند.
    - **فولادهای پرکاربرد از فایل ضمیمه فولادهای پرکاربرد در ایران:**
        - **۳۰۴ (****X5CrNi18-10** **یا** **۱.۴۳۰۱** **در** **DIN****):** رایج‌ترین فولاد زنگ نزن آستنیتی. مقاومت به خوردگی عمومی بسیار خوبی دارد و در صنایع غذایی، دارویی، شیمیایی (برای محیط‌های کمتر خورنده)، معماری، لوازم آشپزخانه و سینک ظرفشویی به وفور استفاده می‌شود. فایل ضمیمه نیز به کاربرد آن در “قطعات و دستگاه‌های مورد استفاده در صنایع غذایی و شیمیایی” اشاره کرده است.
        - **۳۱۶ (****X5CrNiMo17-12-2** **یا** **۱.۴۴۰۱** **در** **DIN****):** این گرید حاوی مولیبدن است که مقاومت به خوردگی آن را به ویژه در برابر محلول‌های حاوی کلرید (مانند آب دریا) و برخی اسیدها به شدت افزایش می‌دهد. ۳۱۶ برای کاربردهای دریایی، صنایع پتروشیمی، تجهیزات پزشکی و دارویی، و صنایع کاغذسازی که نیاز به مقاومت بالاتر به خوردگی دارند، ایده‌آل است. فایل ضمیمه به کاربرد آن در “صنایع نساجی، نفت و پالایشگاه” و “صنایع غذایی” اشاره دارد.
        - **۳۲۱ (****X6CrNiTi18-10** **یا** **۱.۴۵۴۱** **در** **DIN****):** این فولاد حاوی تیتانیوم است که از خوردگی بین دانه‌ای (Carbide Precipitation) در اثر جوشکاری یا قرار گرفتن در معرض دماهای بالا جلوگیری می‌کند. برای کاربردهایی که قطعه پس از جوشکاری در معرض محیط‌های خورنده یا دماهای بالا قرار می‌گیرد (مانند اگزوز هواپیما، قطعات نیروگاهی، لوله‌های تحت فشار)، ۳۲۱ گزینه مناسبی است.

#### **۲.۳.۲.** **فولادهای زنگ نزن فریتی (**Ferritic Stainless Steels**):**

- - **تعریف و ویژگی‌ها:** این فولادها حاوی کروم بالا (۱۲ تا ۱۸ درصد) و نیکل بسیار کم یا بدون نیکل هستند. آن‌ها مغناطیسی هستند، جوش‌پذیری ضعیف‌تری نسبت به آستنیتی‌ها دارند اما مقاومت به خوردگی تنشی آن‌ها بهتر است.
    - **فولادهای پرکاربرد از فایل ضمیمه فولادهای پرکاربرد در ایران :**
        - **۴۳۰ (****X6Cr17** **یا** **۱.۴۰۱۶** **در** **DIN****):** یکی از پرکاربردترین فولادهای زنگ نزن فریتی. مقاومت به خوردگی متوسطی دارد و بیشتر در کاربردهای تزئینی، لوازم خانگی (مثل هود، قابلمه)، سینک ظرفشویی (در برخی مناطق)، و قطعات اگزوز خودرو به کار می‌رود. فایل ضمیمه به کاربرد آن در “قطعات تزئینی” اشاره کرده است.

#### **۲.۳.۳.** **فولادهای زنگ نزن مارتنزیتی (**Martensitic Stainless Steels**):**

- - **تعریف و ویژگی‌ها:** این فولادها حاوی کربن بیشتری نسبت به فریتی‌ها و کروم (۱۲ تا ۱۸ درصد) هستند و می‌توانند با عملیات حرارتی (سخت‌کاری و تمپرینگ) به سختی بسیار بالایی دست یابند. آن‌ها مغناطیسی هستند.
    - **فولادهای پرکاربرد از فایل ضمیمه فولادهای پرکاربرد در ایران:**
        - **۴۲۰ (****X20Cr13** **یا** **۱.۴۰۲۱** **در** **DIN****):** یک فولاد زنگ نزن مارتنزیتی با قابلیت سخت‌کاری بالا. پس از عملیات حرارتی، سختی و مقاومت به سایش بسیار خوبی پیدا می‌کند، اما مقاومت به خوردگی آن نسبت به آستنیتی‌ها کمتر است. کاربرد آن در ساخت کارد و چنگال، ابزارهای جراحی، تیغه‌ها، شفت‌ها، پمپ‌ها و قطعات توربین بخار است. فایل ضمیمه نیز به کاربرد آن در “کارد و چنگال” و “قطعات توربین بخار” اشاره دارد.

#### **جدول** **۳:** **خلاصه‌ای از فولادهای زنگ نزن پرکاربرد از فایل ضمیمه فولادهای پرکاربرد در ایران و ویژگی‌های آن‌ها**

|   |   |   |   |   |
|---|---|---|---|---|
|**گرید فولاد** **(Symbol DIN)**|**نوع فولاد زنگ نزن**|**خواص کلیدی**|**کاربردهای رایج (بر اساس فایل ضمیمه)**|**قابلیت مغناطیسی**|
|۳۰۴ (۱.۴۳۰۱)|آستنیتی|مقاومت به خوردگی عمومی خوب، شکل‌پذیری بالا|صنایع غذایی، شیمیایی، معماری، لوازم آشپزخانه|خیر (آنیل شده)|
|۳۱۶ (۱.۴۴۰۱)|آستنیتی|مقاومت به خوردگی عالی (به ویژه کلریدها)|پتروشیمی، دریایی، دارویی، کاغذسازی|خیر (آنیل شده)|
|۳۲۱ (۱.۴۵۴۱)|آستنیتی تثبیت‌شده|مقاومت به خوردگی بین دانه‌ای (پس از جوشکاری)|اگزوز، قطعات تحت دمای بالا پس از جوشکاری|خیر (آنیل شده)|
|۴۳۰ (۱.۴۰۱۶)|فریتی|مقاومت به خوردگی متوسط، ارزان‌تر|لوازم خانگی، تزئینات، قطعات اگزوز|بله|
|۴۲۰ (۱.۴۰۲۱)|مارتنزیتی|سختی‌پذیری بالا، مقاومت سایش خوب|کارد و چنگال، ابزار جراحی، تیغه‌ها|بله|

---

[

مقاله مرتبط:  پاور لاک صنعتی (POWER LOCK)

](https://www.faramechanic.com/blog/power-locks/)

---

## **بخش** **۳:** **عملیات حرارتی: دگرگونی فولاد برای عملکرد بی‌نظیر**

عملیات حرارتی، فرآیندی است که در آن فولاد تا دماهای مشخصی گرم شده، برای مدت زمانی در آن دما نگهداری شده و سپس با سرعت‌های کنترل‌شده سرد می‌شود. هدف از عملیات حرارتی، تغییر ریزساختار فولاد و در نتیجه، دستیابی به خواص مکانیکی مطلوب نظیر افزایش سختی، استحکام، چقرمگی، مقاومت به سایش، یا بهبود قابلیت ماشین‌کاری و کاهش تنش‌های داخلی است. در فایل ضمیمه “۷۰ **فولادهای پرکاربرد در  بازار ایران**“، ستون‌هایی برای “آنیل کردن”، “سخت کردن” و “محیط خنک کردن” وجود دارد که اهمیت این فرآیندها را برای فولادهای ذکر شده برجسته می‌کند.

### مفاهیم پایه: دگرگونی‌های فازی در **فولادهای پرکاربرد در ایران**

خواص فولاد به شدت به ریزساختار آن بستگی دارد. در دماهای مختلف، اتم‌های آهن و کربن و سایر عناصر آلیاژی، آرایش‌های مختلفی به خود می‌گیرند که به آن‌ها “فاز” می‌گویند. فازهای اصلی در فولاد عبارتند از:

- **آستنیت:** فازی با ساختار FCC (مکعبی با وجوه مرکزدار) که در دماهای بالا پایدار است و توانایی حل کردن مقادیر زیادی کربن را دارد.
- **فریت:** فازی با ساختار BCC (مکعبی با بدنه مرکزدار) که در دمای اتاق پایدار است و حلالیت کربن کمی دارد.
- **پرلیت:** مخلوط لایه‌ای از فریت و سمنتیت (کاربید آهن) که از سرد شدن آهسته آستنیت به دست می‌آید.
- **مارتنزیت:** فازی بسیار سخت و ترد با ساختار تتراگونال مرکزدار که از سرد شدن بسیار سریع آستنیت (کوئنچ) به دست می‌آید.
- **بینیت:** فازی سوزنی شکل که در دماهای میانی (بین سرد شدن آهسته و کوئنچ) تشکیل می‌شود و خواصی بین پرلیت و مارتنزیت دارد.

انواع عملیات حرارتی رایج برای فولادهای موجود در فایل ضمیمه فولادهای پرکاربرد در ایران:

### ۳.۱. آنیل کردن (Annealing):

- - **هدف:** کاهش سختی فولاد، افزایش داکتیلیته (شکل‌پذیری)، حذف تنش‌های داخلی باقی‌مانده از فرآیندهای قبلی (مانند نورد و فورج)، بهبود قابلیت ماشین‌کاری، و یکنواخت کردن ساختار.
    - **فرآیند:** فولاد تا دمایی بالاتر از دمای بحرانی گرم می‌شود (بسته به نوع فولاد، معمولاً بین ۷۰۰ تا ۹۵۰ درجه سانتی‌گراد)، برای مدتی در آن دما نگهداری می‌شود (همگن‌سازی)، و سپس بسیار آهسته در کوره یا با خاکستر سرد می‌شود.
    - **کاربرد در فولادهای فایل ضمیمه:** بسیاری از فولادهای آلیاژی قبل از ماشین‌کاری پیچیده، نیاز به آنیل دارند تا سختی آن‌ها کاهش یابد. به عنوان مثال، در فایل ضمیمه برای Ck45 و Mo40 و بسیاری از فولادهای ابزار، دماهای آنیل کردن مشخص شده است (مثلاً برای Ck45 حدود ۶۷۰-۷۰۰ درجه سانتی‌گراد).

### ۳.۲. نرماله کردن (Normalizing):

- - **هدف:** تصفیه و ریز کردن ساختار دانه، یکنواخت کردن خواص مکانیکی در سراسر قطعه، و حذف تنش‌های داخلی ناشی از کار سرد یا گرم.
    - **فرآیند:** فولاد تا دمایی بالاتر از دمای بحرانی گرم شده، برای مدت کوتاهی نگهداری می‌شود و سپس در هوای ساکن خنک می‌شود. سرعت خنک شدن در نرماله کردن سریع‌تر از آنیل کردن است.
    - **کاربرد:** نرماله کردن اغلب برای فولادهای ساختمانی و برخی فولادهای کربن متوسط انجام می‌شود تا ساختار آن‌ها برای عملیات بعدی آماده شود.

![سخت‌کاری (Hardening) فولادهای پرکاربرد در ایران](https://www.faramechanic.com/wp-content/uploads/2025/05/steels-10-min.jpg)

سخت‌کاری (Hardening) فولادهای پرکاربرد در ایران

### ۳.۳. سخت‌کاری (Hardening):

- - **هدف:** افزایش سختی و استحکام فولاد با تشکیل فاز مارتنزیت.
    - **فرآیند:** فولاد تا دمایی بالاتر از دمای بحرانی (دمای آستنیته شدن) گرم می‌شود و پس از نگهداری کافی، به سرعت در یک محیط خنک‌کننده (کوئنچ) سرد می‌شود. سرعت بالای خنک شدن از تبدیل آستنیت به فازهای نرم‌تر (پرلیت و بینیت) جلوگیری کرده و باعث تشکیل مارتنزیت می‌شود.
    - **محیط خنک‌کاری (****Coolant****) و نقش آن:** انتخاب محیط خنک‌کاری (مانند آب، روغن، هوا) بر سرعت کوئنچ و در نتیجه بر سختی نهایی و میزان اعوجاج قطعه تاثیر می‌گذارد.
        - **آب:** سریع‌ترین محیط خنک‌کاری است که برای فولادهای کربنی و برخی فولادهای آلیاژی با سختی‌پذیری پایین به کار می‌رود. اما ریسک ترک‌خوردگی و اعوجاج در آن بالاست. در فایل ضمیمه برای Ck45 و برخی دیگر “آب و روغن” به عنوان محیط خنک‌کاری ذکر شده است.
        - **روغن:** سرعت خنک‌کاری کمتری نسبت به آب دارد و برای فولادهای آلیاژی با سختی‌پذیری بالاتر مناسب است. خطر ترک‌خوردگی و اعوجاج در آن کمتر است. برای اکثر فولادهای ابزار (مانند Spk, Amutit S, Mo40) و فولادهای عملیات حرارتی شونده (مانند VCN150) در فایل ضمیمه “روغن” به عنوان محیط خنک‌کاری ذکر شده است.
        - **هوا:** کندترین محیط خنک‌کاری است و برای فولادهای آلیاژی با سختی‌پذیری بسیار بالا (مانند H13 و برخی فولادهای ابزار تندبر) استفاده می‌شود که می‌توانند با سرد شدن در هوا نیز به سختی لازم برسند و کمترین اعوجاج را داشته باشند. برای H13 در فایل ضمیمه “هوا” به عنوان محیط خنک‌کاری ذکر شده است.
    - **کاربرد در فولادهای فایل ضمیمه فولادهای پرکاربرد در ایران:** بسیاری از ۷۰ فولاد معرفی شده، از جمله Ck45، Mo40، Spk، H13، VCN150 و فولادهای زنگ نزن مارتنزیتی (مانند ۴۲۰)، نیاز به سخت‌کاری برای رسیدن به خواص نهایی خود دارند. دماهای دقیق سخت‌کاری برای هر فولاد در فایل ضمیمه **فولادهای پرکاربرد در ایران** مشخص شده است.

### ۳.۴. تمپرینگ (Tempering):

- - **هدف:** کاهش تردی فولاد سخت‌کاری شده، افزایش چقرمگی و داکتیلیته، و کاهش تنش‌های داخلی، در حالی که سختی آن در سطح بالایی حفظ شود.
    - **فرآیند:** پس از سخت‌کاری، فولاد مجدداً تا دمایی پایین‌تر از دمای بحرانی (معمولاً بین ۱۵۰ تا ۶۵۰ درجه سانتی‌گراد) گرم شده، برای مدتی نگهداری شده و سپس در هوا خنک می‌شود. انتخاب دمای تمپرینگ بر روی خواص نهایی (ترکیب سختی و چقرمگی) تاثیر مستقیم دارد.
    - **کاربرد در فولادهای فایل ضمیمه:** تمپرینگ تقریباً برای تمام فولادهایی که سخت‌کاری می‌شوند (مانند Ck45، Mo40، Spk، H13، VCN150، ۴۲۰) ضروری است. در فایل ضمیمه دماهای تمپرینگ مشخص نشده، اما لازم است که پس از سخت‌کاری انجام شود تا خواص مطلوب به دست آید.

#### **جدول** **۴:** **مثال‌هایی از عملیات حرارتی و محیط خنک‌کاری برای چند فولاد از فایل ضمیمه فولادهای پرکاربرد در ایران  
**

|   |   |   |   |
|---|---|---|---|
|**گرید فولاد** **(Symbol DIN)**|**دمای آنیل** **(ºC)**|**دمای سخت‌کاری** **(ºC)**|**محیط خنک‌کاری در سخت‌کاری**|
|Ck45|۶۸۰-۷۱۰|۸۲۰-۸۶۰|آب/روغن|
|Mo40 (۴۲CrMo4)|۶۸۰-۷۰۰|۸۲۰-۸۵۰|روغن|
|Spk (۱.۲۳۷۹)|۸۰۰-۸۳۰|۱۰۳۰-۱۰۷۰|روغن|
|H13 (۱.۲۳۴۴)|۸۰۰-۸۴۰|۱۰۰۰-۱۰۵۰|هوا|
|VCN150 (۱.۶۵۸۲)|۶۵۰-۷۰۰|۸۳۰-۸۷۰|روغن|
|۴۲۰ (۱.۴۰۲۱)|۷۵۰-۸۰۰|۹۵۰-۱۰۰۰|روغن/هوا|

---

[

مقاله مرتبط:  کتاب رایگان آباکوس

](https://www.faramechanic.com/abaqus/solving-complex-problems/)

---

## **بخش** **۴:** **در رگ‌های صنعت ایران: کاربردها و صنایع هدف**

فولادها، همانند رگ‌های حیاتی، در تک‌تک بخش‌های صنعتی ایران جریان دارند و نیروی محرکه تولید و پیشرفت را فراهم می‌کنند. انتخاب فولاد مناسب برای هر کاربرد، مستقیماً بر کارایی، دوام، ایمنی و هزینه‌های نهایی محصول تأثیر می‌گذارد. در این بخش، به طور مفصل به کاربردهای اصلی ۷۰ **فولادهای پرکاربرد** در صنایع مختلف ایران می‌پردازیم:

### ۴.۱. صنعت خودروسازی و قطعه‌سازی:

صنعت خودرو، یکی از بزرگترین مصرف‌کنندگان فولاد در جهان و ایران است. فولادها در ساخت بدنه خودرو (ورق‌های با استحکام بالا)، شاسی، موتور (میل لنگ، میل سوپاپ، سوپاپ)، سیستم انتقال قدرت (چرخ دنده، شفت، میل گاردان)، سیستم تعلیق (فنرها)، و قطعات جانبی (پیچ و مهره، رینگ) کاربرد دارند.

- - **فولادهای پرکاربرد:**
        - **St37** **و** **St52****:** برای ساخت شاسی، بدنه و قطعات سازه‌ای.
        - **Ck45** **و** **Mo40 (****۴۲****CrMo4)****:** در تولید میل لنگ، میل بادامک، شفت‌ها، چرخ دنده‌ها، و قطعات موتور.
        - **VCN150 (****۳۴****CrNiMo6)****:** برای قطعاتی که نیاز به استحکام و چقرمگی بسیار بالا دارند مانند میل لنگ خودروهای سنگین و محورها.
        - **CK75** **و** **۱.۷۱۷۶:** برای ساخت فنرهای خودرو (فنر لول، فنر سوپاپ، فنر کلاچ).
        - **فولادهای ابزار (مانند** **Spk, H13****):** در ساخت قالب‌های فورج قطعات خودرو، قالب‌های پرس بدنه و قالب‌های تزریق پلاستیک قطعات داخلی خودرو.

![فولادها در ساخت خودرو](https://www.faramechanic.com/wp-content/uploads/2025/05/steels-08-min.jpg)

فولادها در ساخت خودرو

### ۴.۲. صنایع نفت، گاز و پتروشیمی:

در این صنایع حیاتی، فولادها باید مقاومت بالایی در برابر خوردگی (به دلیل وجود سیالات خورنده)، دماهای بالا (در پالایشگاه‌ها و نیروگاه‌ها)، فشارهای بالا و گازهای حاوی گوگرد داشته باشند.

- - **فولادهای پرکاربرد:**
        - **۳۰۴** **و** **۳۱۶:** برای ساخت لوله‌ها، مخازن ذخیره، شیرآلات، مبدل‌های حرارتی و تجهیزات فرآیندی که در تماس با سیالات خورنده هستند. ۳۱۶ به دلیل مقاومت بالاتر در برابر کلریدها (محیط‌های دریایی و آب شور) ترجیح داده می‌شود.
        - **۱.۷۳۸۰ (۱۰****CrMo9-10****):** به عنوان فولاد مقاوم به خزش، در ساخت بویلرها، لوله‌های تحت فشار در دماهای بالا، و قطعات نیروگاهی و پالایشگاهی.
        - **فولادهای آلیاژی خاص:** برای ساخت لوله‌های بدون درز، اتصالات و تجهیزات حفاری که نیاز به مقاومت فوق‌العاده در برابر فشار و محیط‌های خورنده دارند.

### ۴.۳. صنعت ساختمان‌سازی و سازه‌های فلزی:

فولاد در ساختمان‌سازی نقش اساسی دارد. از میلگردها در بتن مسلح تا تیرآهن و پروفیل در سازه‌های فلزی، فولاد استحکام و پایداری را فراهم می‌کند.

- - **فولادهای پرکاربرد:**
        - **St37** **و** **St52****:** به وفور در ساخت اسکلت ساختمان‌ها، پل‌ها، برج‌ها، سوله‌های صنعتی، پروفیل‌ها، ورق‌های پوششی و ناودانی‌ها.
        - **فولادهای پر استحکام:** برای ساخت سازه‌های خاص با دهانه‌های بلند یا بارهای فوق سنگین.
        - **فولادهای زنگ نزن (****۳۰۴):** در نمای ساختمان‌ها، نرده‌ها، و دکوراسیون داخلی به دلیل زیبایی و مقاومت به خوردگی.

### ۴.۴. ماشین‌سازی و ساخت ابزارآلات صنعتی:

این بخش شامل تولید انواع ماشین‌آلات صنعتی، ابزارهای برش، قالب‌ها، قطعات ماشین‌آلات سنگین و دقیق است.

- - **فولادهای پرکاربرد:**
        - **Ck45****،** **Mo40****،** **VCN150****،** **۱.۶۵۸۷:** برای ساخت چرخ دنده‌ها، شفت‌ها، میل لنگ‌ها، محورها، بوش‌ها، و سایر قطعات ماشین‌آلات که نیاز به استحکام و سختی بالا دارند.
        - **Spk****،** **Amutit S****،** **H13****،** **SPK-R****:** این فولادها (فولادهای ابزار) در ساخت انواع قالب‌ها (قالب‌های برش، خمکاری، فورج، دایکاست، پلاستیک)، ابزارهای برش (مته، فرز، تیغ اره)، سنبه ماتریس، و غلتک‌ها استفاده می‌شوند.

### ۴.۵. صنایع غذایی، دارویی و بهداشتی:

در این صنایع، اهمیت رعایت بهداشت و عدم واکنش با مواد غذایی یا دارویی بسیار بالاست. فولادهای زنگ نزن به دلیل مقاومت به خوردگی، سطح صاف و قابلیت تمیزکاری آسان، انتخاب اول هستند.

- - **فولادهای پرکاربرد:**
        - **۳۰۴** **و** **۳۱۶****L** **(****گرید کم کربن** **۳۱۶):** برای ساخت مخازن ذخیره، لوله‌های انتقال، تجهیزات فرآیندی (مانند پاستوریزاتورها، هموژنایزرها)، سطوح کار، و ابزار جراحی.

### ۴.۶. صنایع نیروگاهی و انرژی:

در نیروگاه‌ها (حرارتی، هسته‌ای)، فولادها باید بتوانند دماهای بسیار بالا، فشارهای زیاد و محیط‌های خورنده را تحمل کنند.

- - **فولادهای پرکاربرد:**
        - **۱.۷۳۸۰** **و** **X10CrAlSi25****:** برای ساخت بویلرها، پره‌های توربین، لوله‌های بخار، مبدل‌های حرارتی و سایر قطعاتی که در معرض حرارت و فشار دائمی هستند.
        - **فولادهای زنگ نزن خاص:** برای کاربردهای خاص در نیروگاه‌های هسته‌ای یا سایر محیط‌های خورنده.

### ۴.۷. سایر صنایع:
