Repository: sadeghi313b/Mechanical-Engineering

File: Lessons/Materials/Hardness.md
- **راکول** = سریع‌ترین + صنعتی‌ترین
- **برینل** = مناسب مواد نرم/ناهمگن، اثر فرورفتگی نسبتا بزرگ بهمین جهت برای ناهمگن ها بهتر است چون میانگین گیری میشه. خوانش اندازه ها از روی دستگاه نشدنی و نیاز به میکروسکوپ است.
- **ویکرز** = دقیق‌ترین + مناسب قطعات نازک/سطح سختکاری

پیچ‌ها: HRC
چدن و فلزات غیر آهنی نرم: HBW اثر بزرگ و میانگیری بهتر
آهنگری و قطعات ریختگی: HBW اثر بزرگ و میانگیری بهتر

| قطعه / ماده                              | سختی ویکرز تقریبی (HV) | توضیح احساسی از سختی                                |
| ---------------------------------------- | ---------------------: | --------------------------------------------------- |
| **آلومینیوم خالص**                       |             25 – 35 HV | خیلی نرم؛ راحت با ناخن خط می‌افتد                   |
| **St37 (فولاد ساده ساختمانی)**           |           120 – 160 HV | قابل خمش و جوشکاری آسان؛ با سوهان راحت براده می‌دهد |
| **چدن خاکستری**                          |           180 – 260 HV | شکننده ولی نسبتاً سخت‌تر از فولاد ساختمانی          |
| **تیغ اره فولادی آهن‌بُر**               |           250 – 320 HV | سختی بیشتر از چدن؛ سوهان‌پذیری کمتر                 |
| **فولاد کربوره‌ شده (سطحی)**             |           550 – 700 HV | سطح خیلی سخت، مغز نرم؛ ضد سایش                      |
| **بیرینگ (فولاد 52100 سختکاری شده)**     |           650 – 800 HV | سطح خیلی مقاوم به سایش و خستگی                      |
| **فولاد نیتروره‌ شده (سطحی)**            |          900 – 1200 HV | سختی بسیار بالا در سطح، لایه نازک و ضد سایش شدید    |
| **ابزار تراش HSS**                       |           600 – 900 HV | در مقابل دما و سایش مقاوم                           |
| **تنگستن کارباید (الماس مصنوعی صنعتی!)** |         1600 – 2200 HV | بسیار سخت؛ با این ابزار فولاد را می‌بُرند           |
| **الماس طبیعی**                          |        8000 – 10000 HV | سخت‌ترین مادۀ شناخته‌شده در طبیعت                   |
### یک تصویر ذهنی خیلی کوتاه 👇

- **100 HV** → با سوهان راحت می‌تراشد
    
- **300 HV** → سختی مناسب ابزارهای دستی
    
- **700 HV** → سطح خیلی سخت مثل بیرینگ و کربوره
    
- **1200 HV** → تقریباً غیرقابل سایش با ابزار معمول
    
- **2000+ HV** → تنگستن کارباید؛ مخصوص برش‌های سنگین
    
- **9000 HV** → فقط الماس حرف می‌زند 😄

| ماده / قطعه                          |           HV | HBW (تقریبی) | HRC (تقریبی) | توضیح حسی                                    |
| ------------------------------------ | -----------: | -----------: | -----------: | -------------------------------------------- |
| **آلومینیوم خالص**                   |      25 – 35 |      20 – 30 |            — | خیلی نرم، با ناخن خط می‌افتد                 |
| **St37 (فولاد ساختمانی)**            |    120 – 160 |    115 – 150 |        ~5–10 | قابل‌فرم‌دهی و جوش‌پذیر                      |
| **چدن خاکستری**                      |    180 – 260 |    170 – 240 |       ~10–20 | سخت‌تر اما شکننده                            |
| **تیغ اره فولادی آهن‌بُر**           |    250 – 320 |    240 – 300 |       ~25–35 | سختی متوسط بالا                              |
| **فولاد کربوره‌شده (سطح)**           |    550 – 700 |    520 – 650 |      55 – 62 | سطح بسیار سخت، مغز نرم                       |
| **بیرینگ (فولاد 52100 سختکاری شده)** |    650 – 800 |    600 – 750 |      58 – 64 | مقاوم به سایش و خستگی                        |
| **فولاد نیتروره‌شده (سطح)**          |   900 – 1200 |   850 – 1150 |      65 – 75 | سطح فوق‌العاده سخت                           |
| **ابزار تراش HSS**                   |    600 – 900 |    570 – 850 |      55 – 67 | مناسب دمای بالا، ضدسایش                      |
| **تنگستن کارباید**                   |  1600 – 2200 |  1500 – 2100 |            — | فوق‌العاده سخت؛ با ابزار معمول تراش نمی‌خورد |
| **الماس طبیعی**                      | 8000 – 10000 |            — |            — | سخت‌ترین در طبیعت                            |

# مقایسه تبدیل سختی: HV ⇆ HRC ⇆ HBW

> ⚠️ توجه: این مقادیر تقریبی هستند و فقط برای فولادهای معمولی و سختکاری‌شده کاربرد دارند. مواد ناهمگن یا ابزارهای خاص ممکن است خطا داشته باشند.

---

## جدول تبدیل تقریبی

| ماده / قطعه             | HV تقریبی    | HRC تقریبی | HBW تقریبی  | توضیح حسی                               |
| ----------------------- | ------------ | ---------- | ----------- | --------------------------------------- |
| آلومینیوم خالص          | 25 – 35      | —          | 20 – 30     | خیلی نرم؛ با ناخن خط می‌افتد            |
| St37 (فولاد ساختمانی)   | 120 – 160    | ~5–10      | 115 – 150   | قابل فرم‌دهی، سوهان‌پذیر                |
| چدن خاکستری             | 180 – 260    | ~10–20     | 170 – 240   | شکننده ولی سخت‌تر از فولاد ساختمانی     |
| تیغ اره فولادی آهن‌بُر  | 250 – 320    | ~25–35     | 240 – 300   | سختی متوسط بالا                         |
| فولاد کربوره‌شده (سطح)  | 550 – 700    | 55 – 62    | 520 – 650   | سطح بسیار سخت، مغز نرم                  |
| بیرینگ (فولاد 52100)    | 650 – 800    | 58 – 64    | 600 – 750   | مقاوم به سایش و خستگی                   |
| فولاد نیتروره‌شده (سطح) | 900 – 1200   | 65 – 75    | 850 – 1150  | سطح فوق‌العاده سخت                      |
| ابزار تراش HSS          | 600 – 900    | 55 – 67    | 570 – 850   | مقاوم در مقابل دما و سایش               |
| تنگستن کارباید          | 1600 – 2200  | —          | 1500 – 2100 | بسیار سخت، با ابزار معمول تراش نمی‌خورد |
| الماس طبیعی             | 8000 – 10000 | —          | —           | سخت‌ترین ماده در طبیعت                  |

---

## فرمول‌های تقریبی تبدیل

### 1️⃣ HV ⇆ HRC
برای فولادهای معمولی:
$$
HRC \approx \frac{HV - 30}{10}, \quad \text{برای } HV = 200 \text{ تا } 700
$$

### 2️⃣ HV ⇆ HBW
$$
HB \approx 0.95 \times HV
$$

### 3️⃣ HRC ⇆ HBW
$$
HB \approx 10 \times HRC + 10\text{–}15
$$

---

## نکات مهم

1. برای فولادهای سطح سخت (Carburized, Nitrided) بهتر است از **HV یا Micro-Vickers** استفاده شود، چون HRC یا HB ممکن است به مغز نرم نفوذ کند.  
2. مواد نرم یا ناهمگن مثل **چدن یا آلومینیوم** → فقط **HBW یا HV** مناسب است.  
3. ابزارهای خیلی سخت (مثل HSS یا WC) → HV یا HRC برای HSS، HV برای WC/الماس.  

---

## تصویر ذهنی سریع برای مقایسه

- **100 HV** → فولاد نرم، سوهان‌پذیر  
- **300 HV** → ابزار دستی، تیغ اره فولادی  
- **700 HV** → سطح کربوره یا بیرینگ  
- **1200 HV** → سطح نیتروره‌شده، خیلی سخت  
- **2000+ HV** → تنگستن کارباید  
- **9000 HV** → الماس طبیعی



https://www.open.edu/openlearn/science-maths-technology/design-innovation/manufacturing/content-section-9?utm_source=chatgpt.com
# Typical Vickers Hardness Numbers for Selected Materials

| Metals                     | HV Range (soft → hard) | Ceramics                  | HV        | Polymers           | HV    |
|-----------------------------|-----------------------|---------------------------|-----------|------------------|-------|
| Tin                         | 5                     | Limestone                 | 250       | Polypropylene     | 7     |
| Aluminium alloys            | 25–140                | Magnesium oxide           | 500       | PMMA              | 20    |
| Gold                        | 35                    | Tungsten carbide          | 2500      | Polycarbonate     | 14    |
| Copper                      | 40                    | Titanium nitride          | 2900      | PVC               | 16    |
| Iron                        | 80                    | Alumina                   | 2500      | Polyacetal        | 18    |
| Mild steel                  | 140–280               | Zirconia                  | 1300      | Polystyrene       | 21    |
| Ferritic stainless steel    | 170–300               | Quartz                    | 1200      | CR39              | 40    |
| Martensitic stainless steel | 450–800               | Soda-lime silica glass    | 490       | Urea Formaldehyde | 41    |
| Austenitic stainless steel  | 180–400               | Granite                   | 850       | Epoxy             | 45    |
| Tool steel                  | 700–1000              | Silicon nitride           | 750       | Diamond           | 10,000 |

File: Lessons/Materials/Stainless Steel - ASTM.md
# **جدول فولادهای زنگ‌نزن پرکاربرد بر اساس ASTM**

| نام متداول (بازار ایران) | **ASTM استاندارد** | نوع | استحکام تسلیم (MPa) | استحکام کششی (MPa) | سختی (ویکرز/راکول C) | انرژی ضربه (J) | کاربردهای اصلی |
|--------------------------|---------------------|------|---------------------|---------------------|------------------------|----------------|----------------|
| **استنلس ۳۰۴** | **ASTM A240/A276** | آستنیتی | 205-210 | 515-550 | 150-180 HV / 80-85 HRB | 100-150 (در 20°C) | لوازم خانگی، شیرآلات، صنایع غذایی |
| **استنلس ۳۰۴ال** | **ASTM A240/A276** | آستنیتی | 170-190 | 485-510 | 140-170 HV / 75-80 HRB | 120-170 (در 20°C) | جوشکاری‌های سنگین، صنایع شیمیایی |
| **استنلس ۳۱۶** | **ASTM A240/A276** | آستنیتی | 205-240 | 515-550 | 150-180 HV / 80-85 HRB | 90-140 (در 20°C) | دریایی، صنایع دارویی، محیط‌های کلریدی |
| **استنلس ۳۱۶ال** | **ASTM A240/A276** | آستنیتی | 170-190 | 485-510 | 140-170 HV / 75-80 HRB | 100-150 (در 20°C) | جوشکاری در محیط‌های خورنده |
| **استنلس ۴۳۰** | **ASTM A240/A276** | فریتی | 240-280 | 450-500 | 150-200 HV / 80-90 HRB | **15-30** (در 20°C) | لوازم آشپزخانه ارزان، دکوراسیون |
| **استنلس ۴۲۰** | **ASTM A240/A276** | مارتنزیتی | 345-450 | 655-760 | 230-280 HV / **20-28 HRC** | **10-20** (در 20°C) | چاقو، ابزار جراحی، قطعات سایشی |
| **استنلس ۴۱۰** | **ASTM A240/A276** | مارتنزیتی | 275-345 | 515-620 | 200-250 HV / **15-22 HRC** | **15-25** (در 20°C) | پمپ‌ها، توربین‌ها، قطعات مقاوم به حرارت |
| **دوبلکس ۲۲۰۵** | **ASTM A240/A790** | دوبلکس | **450-500** | **620-700** | 250-300 HV / 25-30 HRC | **80-120** (در 20°C) | صنایع نفت و گاز، پتروشیمی، دریایی |
| **سوپر دوبلکس ۲۵۰۷** | **ASTM A240/A790** | سوپر دوبلکس | **550-600** | **750-800** | 270-320 HV / 28-33 HRC | **70-110** (در 20°C) | محیط‌های فوق‌خورنده دریایی، صنایع شیمیایی |
| **استنلس ۳۲۱** | **ASTM A240/A276** | آستنیتی | 205-210 | 515-550 | 150-180 HV / 80-85 HRB | 90-140 (در 20°C) | تجهیزات دما بالا (تا 900°C) |
| **استنلس ۳۰۹/۳۱۰** | **ASTM A240/A276** | آستنیتی | 205-240 | 515-550 | 150-180 HV / 80-85 HRB | 80-130 (در 20°C) | کوره‌ها، مشعل‌ها، دمای بالا (تا 1100°C) |
| **استنلس ۱۷-۴PH** | **ASTM A564/A693** | رسوب‌سخت شونده | **790-1000** | **1000-1300** | 300-400 HV / **30-40 HRC** | **15-30** (در 20°C) | هوافضا، قطعات با استحکام بالا، دریایی |
| **استنلس ۴۴۰سی** | **ASTM A276** | مارتنزیتی | **415-450** | **740-800** | **270-320 HV / 28-35 HRC** | **5-15** (در 20°C) | بلبرینگ، ابزار دقیق، کاربردهای سایشی |

---

## **📌 استانداردهای ASTM کامل‌تر:**

### **ASTM A240:** استاندارد اصلی برای **ورق و تسمه** استنلس استیل
- **گریدها:** 304, 304L, 316, 316L, 321, 410, 430, 2205, etc.

### **ASTM A276:** استاندارد برای **میلگرد و پروفیل**
- همان گریدهای A240

### **ASTM A312:** استاندارد لوله **بدون درز و درزدار** استنلس استیل

### **ASTM A479:** استاندارد میلگرد برای **کاربردهای ماشینکاری**

### **ASTM A564:** استاندارد برای فولادهای **رسوب‌سخت شونده** (مثل 17-4PH)

### **ASTM A790:** استاندارد لوله **دوبلکس** بدون درز و درزدار

---

## **🎯 جدول ASTM خلاصه‌شده:**

| گرید | ASTM اصلی | ASTM لوله | ASTM میلگرد | ASTM الکترود جوش |
|------|-----------|------------|--------------|-------------------|
| **304/304L** | A240 | A312 | A479 | A240 (ورق) |
| **316/316L** | A240 | A312 | A479 | A240 (ورق) |
| **321** | A240 | A312 | A479 | - |
| **410** | A240 | A268 | A276 | - |
| **430** | A240 | A268 | A276 | - |
| **2205** | A240 | A790 | - | - |
| **17-4PH** | A564 | - | A564 | - |

---

## **🔍 نکات مهم درباره ASTM:**

### **۱. گریدبندی ASTM:**
- **شماره‌های UNS** (مثلاً S30400 برای 304)
- **سه‌رقمی AISI** (قدیمی‌تر اما پرکاربرد)

### **۲. شرایط تحویل:**
- **Annealed** (A): نرم‌شده
- **Solution Annealed** (SA): برای آستنیتی‌ها
- **Tempered** (T): برای مارتنزیتی‌ها
- **H** Series: کارسختی شده (مثل 304H)

### **۳. پسوندهای مهم:**
- **L** = Low Carbon (کربن ≤ 0.03%)
- **H** = High Carbon (کربن ≥ 0.04%)
- **N** = Nitrogen Added (نیتروژن برای استحکام)
- **Ti** = تیتانیوم (برای 321)
- **Mo** = مولیبدن (برای 316)

---

## **✅ جمع‌بندی برای مشخصات ASTM:**

| ویژگی | ASTM | توضیح |
|--------|------|-------|
| **ورق/تسمه** | **A240** | پرکاربردترین استاندارد |
| **لوله** | **A312** | بدون درز و درزدار |
| **میلگرد** | **A276** یا **A479** | بستگی به کاربرد دارد |
| **فورجینگ** | **A182** | اتصالات و فلنج |
| **سیم جوش** | **A580** | سیم استنلس |
| **الکترود** | **A240** | - |

**نکته:** در ایران اغلب **ASTM A240** را به عنوان استاندارد اصلی برای ورق استنلس استیل می‌شناسند و گواهی‌های مواد معمولاً براساس این استاندارد صادر می‌شوند.

File: Lessons/Materials/Stainless Steels.md
# **جدول فولادهای زنگ‌نزن پرکاربرد در بازار ایران**

| نام متداول (بازار ایران) | استاندارد | نوع | استحکام تسلیم (MPa) | استحکام کششی (MPa) | سختی (ویکرز/راکول C) | انرژی ضربه (J) | کاربردهای اصلی |
|--------------------------|-----------|------|---------------------|---------------------|------------------------|----------------|----------------|
| **استنلس ۳۰۴** | AISI 304 / EN 1.4301 | **آستنیتی** | 205-210 | 515-550 | 150-180 HV / 80-85 HRB | 100-150 (در 20°C) | لوازم خانگی، شیرآلات، صنایع غذایی |
| **استنلس ۳۰۴ال** | AISI 304L / EN 1.4307 | **آستنیتی** | 170-190 | 485-510 | 140-170 HV / 75-80 HRB | 120-170 (در 20°C) | جوشکاری‌های سنگین، صنایع شیمیایی |
| **استنلس ۳۱۶** | AISI 316 / EN 1.4401 | **آستنیتی** | 205-240 | 515-550 | 150-180 HV / 80-85 HRB | 90-140 (در 20°C) | دریایی، صنایع دارویی، محیط‌های کلریدی |
| **استنلس ۳۱۶ال** | AISI 316L / EN 1.4404 | **آستنیتی** | 170-190 | 485-510 | 140-170 HV / 75-80 HRB | 100-150 (در 20°C) | جوشکاری در محیط‌های خورنده |
| **استنلس ۴۳۰** | AISI 430 / EN 1.4016 | **فریتی** | 240-280 | 450-500 | 150-200 HV / 80-90 HRB | **15-30** (در 20°C) | لوازم آشپزخانه ارزان، دکوراسیون |
| **استنلس ۴۲۰** | AISI 420 / EN 1.4021 | **مارتنزیتی** | 345-450 | 655-760 | 230-280 HV / **20-28 HRC** | **10-20** (در 20°C) | چاقو، ابزار جراحی، قطعات سایشی |
| **استنلس ۴۱۰** | AISI 410 / EN 1.4006 | **مارتنزیتی** | 275-345 | 515-620 | 200-250 HV / **15-22 HRC** | **15-25** (در 20°C) | پمپ‌ها، توربین‌ها، قطعات مقاوم به حرارت |
| **دوبلکس ۲۲۰۵** | UNS S32205 / EN 1.4462 | **دوبلکس** | **450-500** | **620-700** | 250-300 HV / 25-30 HRC | **80-120** (در 20°C) | صنایع نفت و گاز، پتروشیمی، دریایی |
| **سوپر دوبلکس ۲۵۰۷** | UNS S32750 / EN 1.4410 | **سوپر دوبلکس** | **550-600** | **750-800** | 270-320 HV / 28-33 HRC | **70-110** (در 20°C) | محیط‌های فوق‌خورنده دریایی، صنایع شیمیایی |
| **استنلس ۳۲۱** | AISI 321 / EN 1.4541 | **آستنیتی** | 205-210 | 515-550 | 150-180 HV / 80-85 HRB | 90-140 (در 20°C) | تجهیزات دما بالا (تا 900°C) |
| **استنلس ۳۰۹/۳۱۰** | AISI 309/310 | **آستنیتی** | 205-240 | 515-550 | 150-180 HV / 80-85 HRB | 80-130 (در 20°C) | کوره‌ها، مشعل‌ها، دمای بالا (تا 1100°C) |
| **استنلس ۱۷-۴PH** | UNS S17400 | **رسوب‌سخت شونده** | **790-1000** | **1000-1300** | 300-400 HV / **30-40 HRC** | **15-30** (در 20°C) | هوافضا، قطعات با استحکام بالا، دریایی |

---

## **📌 توضیحات تکمیلی:**

### **۱. نام‌های رایج در بازار ایران:**
- **نمره ۱** = معمولاً ۳۰۴
- **نمره ۲** = معمولاً ۳۱۶
- **ضداسید** = اغلب ۳۱۶ یا ۳۱۶ال
- **آهنگری** = معمولاً ۴۳۰ یا ۴۱۰
- **دوبلکس** = معمولاً ۲۲۰۵

### **۲. سختی مقایسه‌ای:**
- **آستنیتی‌ها:** نرم، غیرقابل سخت‌کاری با حرارت
- **فریتی‌ها:** متوسط
- **مارتنزیتی‌ها:** قابل سخت‌کاری تا ۵۰+ HRC
- **دوبلکس:** سخت‌تر از آستنیتی

### **۳. چقرمگی (انرژی ضربه):**
- **آستنیتی:** عالی (حتی در دمای پایین)
- **فریتی:** ضعیف تا متوسط
- **مارتنزیتی:** ضعیف
- **دوبلکس:** خوب تا عالی

### **۴. قیمت نسبی در بازار ایران (بر اساس ۳۰۴ = ۱):**
| گرید | ضریب قیمت |
|------|-----------|
| **۴۳۰** | ۰.۶-۰.۷ |
| **۴۱۰/۴۲۰** | ۰.۸-۰.۹ |
| **۳۰۴** | ۱.۰ |
| **۳۱۶** | ۱.۴-۱.۶ |
| **۳۲۱** | ۱.۳-۱.۵ |
| **دوبلکس ۲۲۰۵** | ۲.۰-۲.۵ |
| **سوپر دوبلکس ۲۵۰۷** | ۳.۰-۴.۰ |
| **۱۷-۴PH** | ۴.۰-۶.۰ |

---

## **🎯 کاربردهای خاص در ایران:**

### **صنایع غذایی و آشپزخانه:**
- **۳۰۴:** بیشترین مصرف
- **۴۳۰:** برای محصولات اقتصادی

### **نفت، گاز و پتروشیمی:**
- **۳۱۶:** برای سرویس‌های معمولی
- **دوبلکس ۲۲۰۵:** برای محیط‌های خورنده
- **سوپر دوبلکس:** برای آب دریا، اسیدهای قوی

### **صنایع دارویی و پزشکی:**
- **۳۱۶L:** استاندارد اصلی
- **۴۲۰:** برای ابزار جراحی

### **ساختمان و دکوراسیون:**
- **۳۰۴:** نما، نرده
- **۴۳۰:** مصارف غیرحیاتی

### **خودروسازی:**
- **۴۰۹/۴۳۹:** اگزوزها
- **۳۰۴:** تزئینات

### **صنایع شیمیایی:**
- **۳۱۶/۳۱۶L:** استاندارد
- **دوبلکس:** برای اسیدها و کلریدها

---

## **⚠️ نکات مهم برای خرید در ایران:**

### **۱. تشخیص تقلبی:**
- **آزمون آهنربا:** آستنیتی غیرمغناطیسی، فریتی/مارتنزیتی مغناطیسی
- **کیت اسید نیتریک:** ۳۱۶ در مقابل ۳۰۴
- **گواهی مواد (MTC)** از تامین‌کننده معتبر

### **۲. تولیدکنندگان داخلی:**
- **فولاد مبارکه** (۳۰۴، ۴۳۰، ۴۱۰)
- **ذوب‌آهن اصفهان** (برخی گریدها)
- **واردات:** چین، هند، اروپا (برای گریدهای خاص)

### **۳. فرم‌های موجود:**
- **ورق** (داغ/سرد)
- **لوله** (بدون درز/درزدار)
- **میلگرد** و **قوطی**
- **سیم** و **الکترود جوش**

---

## **✅ جمع‌بندی برای انتخاب سریع:**

| نیازمندی | انتخاب اول | جایگزین |
|----------|------------|----------|
| **مقاومت خوردگی عمومی + قیمت مناسب** | **۳۰۴** | ۴۳۰ (برای غیرحیاتی) |
| **محیط‌های کلریدی/دریایی** | **۳۱۶** | ۳۱۶L (برای جوشکاری) |
| **صنایع غذایی/دارویی** | **۳۱۶L** | ۳۰۴L |
| **دماهای بالا (کوره)** | **۳۲۱** | ۳۰۹/۳۱۰ |
| **خورندگی شدید (نفت/گاز)** | **دوبلکس ۲۲۰۵** | سوپر دوبلکس |
| **استحکام + خوردگی متوسط** | **۱۷-۴PH** | ۴۲۰ سخت‌شده |
| **اقتصادی + مقاومت متوسط** | **۴۳۰** | ۴۱۰ |

**نکته:** همیشه **تست مواد** و **گواهی اصالت** برای پروژه‌های حیاتی الزامی است، چون تقلب در بازار ایران برای فولاد زنگ‌نزن شایع است.
